Repository: Joshuv-AI/antarctic-labs

# Antarctic Labs

Production: https://antarctic-labs.com
Repository: https://github.com/Joshuv-AI/antarctic-labs

This repository is the production website for Antarctic Labs — a React/Vite
single-page app with Cloudflare Pages Functions, deployed by Cloudflare
Pages from the `main` branch.

## What the site is

The site's center of gravity is the **Tower of Babel**, a preservation
library of hosted full-text works — 600,320 entries as of 2026-10-28 —
spanning sacred texts, classics, declassified records, papers, law, and
more, every entry a real hosted text (no metadata-only placeholders).

- `/tower-of-babel` — the library landing
- `/tower-of-babel/library` — the catalog (search, browse, filters)
- `/tower-of-babel/library/research` — API access: free emailed key,
  Pro $19/mo, Commercial $149/mo (Stripe)
- `/tower-of-babel/api` — API documentation
- `/tower-of-babel/library/suggest` — suggest an entry
- `/tower-of-babel/donate` — support the library
- `/about`, `/government-contracting`, `/privacy`

The freelance-era Services, Projects, and Contact pages were removed in
October 2026 and are not coming back.

## Architecture

- **Hosting:** Cloudflare Pages — production branch `main`, build command
  `npm run build`, output directory `dist`, root directory = repo root.
  Do not switch this project to Cloudflare Workers without a deliberate
  redesign.
- **Frontend:** React + Vite (`src/main.jsx`, `src/pages.jsx`,
  `src/styles.css`, content modules in `src/content/`). Client-side
  routing, no routing framework. Decorative Three.js layers mount behind
  a WebGL shield so a GPU/shader failure can never break a page.
- **Functions:** `functions/` — the keyed Tower API (D1 `tower-api`,
  Stripe webhooks), form intake, and the catalog data endpoints.
- **Data plane:** the large catalog payloads under `public/` (catalog
  shards, catalog index, search shards, descriptions) are read by the
  Functions at request time from this repo's `main` branch on GitHub —
  they do not need to ship inside `dist/`.

## Data migration (in flight)

The catalog data plane is being moved to
`Joshuv-AI/antarctic-labs-texts` so Pages stops paying a full clone of
this repo's data history on every deploy. Until that migration
completes, catalog publishes land in **both** repos at the same
`public/` paths.

## Development

```sh
npm install
npm run dev      # local dev server
npm run build    # production build (runs the full prebuild chain)
npm run preview  # preview the production build

# Note: vite preview cannot exercise the catalog data plane — the

# Functions-backed catalog endpoints only exist on the real deployment.
```

## Deployment

1. Commit to `main` and push to GitHub.
2. Cloudflare Pages detects the commit and runs `npm run build`.
3. Vite generates `dist/`; Cloudflare serves it.

`dist/` is a generated artifact — never build or commit it manually.

File: doe-osti-1605921-micropower-thermoelectric-modules-cooper.txt
MicroPower Thermoelectric Modules
 Cooperative Research and Development Final
 Report
 CRADA Number: CRD-16-607
 NLR Technical Contact: David Ginley

The National Laboratory of the Rockies is a national Technical Report
laboratory of the U.S. Department of Energy, NREL/TP-5F00-76413
Office of Critical Minerals and Energy Innovation, February 2026
operated under Contract No. DE-AC36-08GO28308.

This report is available at no cost from the National Laboratory
of the Rockies (NLR) at www.nlr.gov/publications.

 MicroPower Thermoelectric Modules
 Cooperative Research and Development Final
 Report
 CRADA Number: CRD-16-607
 NLR Technical Contact: David Ginley

 Suggested Citation
 Ginley, David. 2026. MicroPower Thermoelectric Modules: Cooperative Research and
 Development Final Report, CRADA Number CRD-16-607. Golden, CO: National
 Laboratory of the Rockies. NREL/TP-5F00-76413.
 https://www.nlr.gov/docs/fy26osti/76413.pdf.

The National Laboratory of the Rockies is a national Technical Report
laboratory of the U.S. Department of Energy, NREL/TP-5F00-76413
Office of Critical Minerals and Energy Innovation, February 2026
operated under Contract No. DE-AC36-08GO28308.
 National Laboratory of the Rockies
 15013 Denver West Parkway
This report is available at no cost from the National Laboratory Golden, CO 80401
of the Rockies (NLR) at www.nlr.gov/publications. 303-275-3000 • www.nlr.gov

This work was authored by the National Laboratory of the Rockies for the U.S. Department of Energy (DOE),
operated under Contract No. DE-AC36-08GO28308. Funding provided by the U.S. Department of Energy Office of
Energy Efficiency and Renewable Energy Solar Energy Technologies Office. The views expressed herein do not
necessarily represent the views of the DOE or the U.S. Government.

This work was prepared as an account of work sponsored by an agency of the United States Government. Neither
the United States Government nor any agency thereof, nor any of their employees, nor any of their contractors,
subcontractors or their employees, makes any warranty, express or implied, or assumes any legal liability or
responsibility for the accuracy, completeness, or any third party’s use or the results of such use of any information,
apparatus, product, or process disclosed, or represents that its use would not infringe privately owned rights.
Reference herein to any specific commercial product, process, or service by trade name, trademark, manufacturer,
or otherwise, does not necessarily constitute or imply its endorsement, recommendation, or favoring by the United
States Government or any agency thereof or its contractors or subcontractors. The views and opinions of authors
expressed herein do not necessarily state or reflect those of the United States Government or any agency thereof,
its contractors or subcontractors.

This report was produced when the laboratory operated as the National Renewable Energy Laboratory (NREL).
The laboratory is now the National Laboratory of the Rockies (NLR).

 This report is available at no cost from the National Laboratory
 of the Rockies (NLR) at www.nlr.gov/publications.

 U.S. Department of Energy (DOE) reports produced after 1991
 and a growing number of pre-1991 documents are available
 free via www.OSTI.gov.

Cover photos (clockwise from left): Josh Bauer, National Laboratory of the Rockies 61725; Visualization from National Laboratory of the
Rockies Insight Center; Getty-181828180; Agata Bogucka, National Laboratory of the Rockies 91683; Dennis Schroeder, National Laboratory
of the Rockies 51331; Werner Slocum, National Laboratory of the Rockies 67842.

National Laboratory of the Rockies prints on paper that contains recycled content.

 Cooperative Research and Development Final Report

 Report Date: March 6, 2020

 In accordance with requirements set forth in the terms of the CRADA agreement, this document
 is the final CRADA report, including a list of subject inventions, to be forwarded to the DOE
 Office of Science and Technical Information as part of the commitment to the public to
 demonstrate results of federally funded research.

 Parties to the Agreement: MicroPower Global

 CRADA number: CRD-16-607

 CRADA Title: MicroPower Thermoelectric Modules

 Joint Work Statement Funding Table showing DOE commitment:

 NREL Shared Resources
 Estimated Costs
 a/k/a Government In-Kind
                                      Year 1                                $20,000.00
                              Year 2, Modification #2                       $60,000.00
                              Year 3, Modification #3                       $20,000.00

                                      TOTALS                               $100,000.00

 Abstract of CRADA Work:

 This project involves evaluation and testing of MicroPower Thermoelectric modules at NREL.

 Summary of Research Results:

 This report contains CRADA Protected Information, which was produced on 3/6/20 under
 CRADA No. CRD-16-607 and is not to be further disclosed for a period of five (5) years from
 the date it was produced except as expressly provided for in the CRADA.

 Overall, this was an enjoyable project which yielded a promising technology. It just proved not
 to be viable on a larger scale; therefore, all of the intended tasks were not completed as planned
 with MicroPower Global.

 1

 Task 1: NREL will evaluate initial modules for performance.

 See below for related (CRADA Protected) information which encompasses both Task 1 and Task 2.

 Task 2: NREL will measure performance of modules at various hot/cold side temperature.
 Find optimum “floor” temperature

 Overall Project Report:

 Below is a set of captured ppt slides from the final work done under the project. Figure 1
 illustrates the overall device concept that was underlying our drive to incorporate and understand
 thermoelectric devices for solar energy conversion with integrated storage. A key factor was that
 at the time the project was initiated there was very little understanding on how to accurately
 measure thermoelectric conversion efficiency. We initiated partnerships with a number of
 thermoelectric suppliers including MicroPower to validate conversion efficiency and if sufficient
 incorporate in the overall system.

 Figure 1
 Below are the quidelines on our approach to testing the thermoelectric elements – as part of the
 overall project we tried to develop a general test procedure for TE elements and modules. As
 shown in Figure 2.

 2

 Figure 2
 To this end we have developed one of the first calibrated test systems for the analysis of TE
 elements as shown in the slide it can accommodate a variety of TE elements and takes into
 account the mechanical, electrical and thermal characteristics of the devices – because of the low
 resistance of TE devices and therefore very high measurement currents this is not an easy
 measurement (shown in Figure 3).

 Figure 3

 3

 Figure 4 illustrates the typical conversion curves for a TE device and the following one the
 power conversion curves for the MicroPower devices. The first figure illustrates the
 methodology employed in the MicroPower CRADA work. The second illustrates actual data
 from their devices. Note the conversion efficiencies for isolated devices is good for this
 generation of devices but is not repeatable and in fact there were numerous device failures. Not
 surprising in this generation device but the overall brittle character of the devices made
 incorporation into an array prohibitive. We also note that micropower TE also could not operate
 to the desired temperatures.

 Figure 4
 We visited MicroPower on a number of occasions both to learn more about their technology and
 to understand why we were seeing high failure rates. The visits were valuable and led to
 enhanced collaboration and the development of improved measurement capabilities on both sides
 but there were still too many failures. The picture in Figure 5 shows visit of Phil Parilla and
 Michele Olsen of NREL and their measurement station.

 Figure 5

 4

 Summary of TEG testing measurements:

 • We have measured 8 different TEG modules (5 different models) from 4 TEG
 manufacturers.
 • Only the Marlow and Micropower TEGs show promise for high efficiency. But complete
 calibration was not possible due to many device failures.
 • We made additional modifications to the testing apparatus to enable more even clamping
 to reduce the potential of damaging the TEGs. We measured all provided devices
 • This experience will inform design decisions for mounting the TEGs in the STEALS V1
 prototype.

 Overall path forward:

 • We fully evaluated the Micropower devices under the CRADA and extrapolated the
 performance and that of the other TE companies against the needed performance.
 • Production of devices from all suppliers was not sufficient for the prototype
 • Consequently we could not move forward with the development of a larger scale
 prototype knowing that the device yield and performance were not sufficient.
 • At the current time TE devices were forgone for the potential of the Stirling engine.
 • Subsequently this decision was borne out with much higher system performance.

 Task 3: NREL will conduct initial reliability testing as a function of temperature

 Second generation of thermoelectric modules were never received from MicroPower Global to
 continue with reliability testing as a function of temperature.

 Task 4: NREL will conduct reliability testing versus cycle life at temperature

 Second generation of thermoelectric modules were never received to continue with life cycle
 testing as a function of temperature. The overall project was testing thermoelectric modules from
 Marlow, JPL and MicroPower Global. The modules from Marlow and JPL were taken forward
 into the more complicated integration phase and the modules from MicroPower Global were not
 advanced due to lack of performance and temperature capability.

 Task 5: MicroPower will design incorporation of MicroPower modules into STEALS
 testing platform (design phase)

 Task 5 was never initiated based on the results of Tasks 1-4 due to lack of sufficient
 performance. These tests were not applicable to the MicroPower Global modules because we
 went forward with other suppliers.

 Task 6: Construction and evaluation of Final TE array for 1kW scale

 Task 6 was never initiated based on the results of Tasks 1-4 due to lack of sufficient
 performance. These tests were not applicable to the MicroPower Global modules because we
 went forward with other suppliers.

 5

 Task 7: MicroPower and NREL will perform a technoeconomic analysis task for
 MicroPower modules

 We did an initial technoeconomic analysis and it indicated that the MicroPower Global modules
 were not efficient enough in their current state to be worthy of consideration at this time.

 Subject Inventions Listing:

 None

 ROI #:

 None

 Responsible Technical Contact at Alliance/NREL:

   David Ginley | David.Ginley@nlr.gov

 Name and Email Address of POC at Company:

   Tom Zirkle | tom@micropower-global.com

 DOE Program Office:

 Office of Energy Efficiency and Renewable Energy, Solar Energy Technologies Office (SETO)

 6

File: doe-osti-1686142-scale-up-of-electrode-coating-and-flow-f.txt
Scale-Up of Electrode Coating and
 Flow-Field for Commercial Hydrogen
 Peroxide Electrolyzer
 Cooperative Research and Development Final
 Report
        CRADA Number: CRD-17-00687
 NLR Technical Contact: Michael Ulsh

The National Laboratory of the Rockies is a national Technical Report
laboratory of the U.S. Department of Energy, NREL/TP-5900-76733
Office of Critical Minerals and Energy Innovation, February 2026
operated under Contract No. DE-AC36-08GO28308.

This report is available at no cost from the National Laboratory
of the Rockies (NLR) at www.nlr.gov/publications.

 Scale-Up of Electrode Coating and
 Flow-Field for Commercial Hydrogen
 Peroxide Electrolyzer
 Cooperative Research and Development Final
 Report
       CRADA Number: CRD-17-00687
 NLR Technical Contact: Michael Ulsh

 Suggested Citation
 Ulsh, Michael. 2026. Scale-Up of Electrode Coating and Flow-Field for Commercial
 Hydrogen Peroxide Electrolyzer: Cooperative Research and Development Final Report,
 CRADA Number CRD-17-00687. Golden, CO: National Laboratory of the Rockies.
       NREL/TP-5900-76733. https://www.nlr.gov/docs/fy26osti/76733.pdf.

The National Laboratory of the Rockies is a national Technical Report
laboratory of the U.S. Department of Energy, NREL/TP-5900-76733
Office of Critical Minerals and Energy Innovation, February 2026
operated under Contract No. DE-AC36-08GO28308.
 National Laboratory of the Rockies
 15013 Denver West Parkway
This report is available at no cost from the National Laboratory Golden, CO 80401
of the Rockies (NLR) at www.nlr.gov/publications. 303-275-3000 • www.nlr.gov

This work was authored by the National Laboratory of the Rockies for the U.S. Department of Energy (DOE),
operated under Contract No. DE-AC36-08GO28308. Funding provided by the U.S. Department of Energy Office of
Energy Efficiency and Renewable Energy Advanced Manufacturing and Materials Technologies Office. The views
expressed herein do not necessarily represent the views of the DOE or the U.S. Government.

This work was prepared as an account of work sponsored by an agency of the United States Government. Neither
the United States Government nor any agency thereof, nor any of their employees, nor any of their contractors,
subcontractors or their employees, makes any warranty, express or implied, or assumes any legal liability or
responsibility for the accuracy, completeness, or any third party’s use or the results of such use of any information,
apparatus, product, or process disclosed, or represents that its use would not infringe privately owned rights.
Reference herein to any specific commercial product, process, or service by trade name, trademark, manufacturer,
or otherwise, does not necessarily constitute or imply its endorsement, recommendation, or favoring by the United
States Government or any agency thereof or its contractors or subcontractors. The views and opinions of authors
expressed herein do not necessarily state or reflect those of the United States Government or any agency thereof,
its contractors or subcontractors.

This report was produced when the laboratory operated as the National Renewable Energy Laboratory (NREL).
The laboratory is now the National Laboratory of the Rockies (NLR).

 This report is available at no cost from the National Laboratory
 of the Rockies (NLR) at www.nlr.gov/publications.

 U.S. Department of Energy (DOE) reports produced after 1991
 and a growing number of pre-1991 documents are available
 free via www.OSTI.gov.

Cover photos (clockwise from left): Josh Bauer, National Laboratory of the Rockies 61725; Visualization from National Laboratory of the
Rockies Insight Center; Getty-181828180; Agata Bogucka, National Laboratory of the Rockies 91683; Dennis Schroeder, National Laboratory
of the Rockies 51331; Werner Slocum, National Laboratory of the Rockies 67842.

National Laboratory of the Rockies prints on paper that contains recycled content.

 Cooperative Research and Development Final Report

 Report Date: April 16, 2020

 In accordance with requirements set forth in the terms of the CRADA agreement, this document
 is the final CRADA report, including a list of subject inventions, to be forwarded to the DOE
 Office of Scientific and Technical Information as part of the commitment to the public to
 demonstrate results of federally funded research.

 Parties to the Agreement: Peroxygen Systems, Inc.

   CRADA Number: CRD-17-00687

 CRADA Title: Scale-Up of Electrode Coating and Flow-Field for Commercial Hydrogen
 Peroxide Electrolyzer

 Responsible Technical Contact at Alliance/NREL:

   Michael Ulsh | Michael.ulsh@nlr.gov

 Name and Email Address of POC at Company:

   Alan Pezeshki | alan.pezeshki@peroxygensystems.com

 DOE Program Office:

 U.S. Department of Energy Office of Energy Efficiency and Renewable Energy, Advanced
 Manufacturing Office

 Joint Work Statement Funding Table showing DOE commitment:

 NREL Shared Resources
 Estimated Costs
 a/k/a Government In-Kind
                             Year 1                               $49,955.00
                             Year 2                               $215,242.00

                            TOTALS                                $265,197.00

 Abstract of CRADA Work:
 Hydrogen peroxide is currently produced at central chemical plants via the anthraquinone
 oxidation process. This process produces environmental pollutants that are costly to remediate,
 requires hazardous long-distance shipping of highly concentrated peroxide (50% or 70%), and
 necessitates extra handling costs related to storage and dilution. Peroxygen Systems, Inc. (PSi) is
 developing breakthrough technology for on-site hydrogen peroxide production. PSi’s on-site on-
 demand electrolyzer can reduce the cost of producing hydrogen peroxide by 50%, while also
 completely eliminating the cost and safety issues associated with shipping and handling of high
 concentration hydrogen peroxide. The challenge for PSi is scaling. To support the next step

 1

 toward commercialization (customer pilot tests), scaling the prototype into larger single cells and
 20-40 cell stacks is required. In addition to internal hardware and flow-field design efforts at PSi,
 NREL will address three critical problems for this scale-up effort: (1) demonstrating a large scale
 roll-to-roll (R2R) process to coat uniform electrode materials for 100 cm2 and 500 cm2 stack
 testing, (2) demonstrating an in-line diagnostic to achieve better electrode quality control, and (3)
 performing in situ cell/stack testing to better understand and optimize the performance of the
 flow field design.

 Summary of Research Results:

 TASK 1:

 Demonstrate micro-gravure and/or single-slot-die coating of PSi’s electrode materials on
 relevant substrates using NREL’s R2R coating line. Determine which of micro-gravure or slot
 die coating results in superior performance and durability characteristics.

 A. Develop a baseline procedure for scaling PSi's lab manufactured electrodes to R2R
 process. Includes formulation and process conditions for PTFE pretreatment on electrode
 substrate and formulation and process conditions for electrode ink. Subtask A to be
 completed with single layer slot-die coater (Complete 6 months after receipt of
 commercial raw materials)

 B. Provide slot-die coated material to PSi for testing (Complete 1 month after subtask A)

 C. Modify the developed ink formulation for micro-gravure coating method and provide
 micro-gravure coated material to PSi for cell testing and comparison with baseline single
 layer slot die coated material. (Complete 9 months after the project begin date)

 D. Report on results (Complete by project end).

 Results for Task 1:
 To address ongoing challenges at PSi with respect to the stability and adhesion of their electrode
 ink, we performed a detailed assessment of polytetrafluoroethylene (PTFE) dispersion and stability
 behaviors in various formulations using rheology, as seen in Figure 1. We identified that the PTFE
 dispersion is most stable in a totally aqueous solvent, rather than the majority alcohol solvent that
 was being used by PSi. As a result, we were able to formulate inks using a surfactant, TritonX,
 with stable PTFE content and with suitable rheology for the slot die coating intended to be used by
 Kodak (Eastman Business Park, EBP), with whom PSi is partnering for pilot-scale production. As
 shown in Figure 1, the inks reformulated with surfactant and higher active material solids (4 & 4.5
 weight%) had higher viscosity (though about the same shear thinning behavior) than the original
 formulations from PSi. The dotted line data on the graph shows the target viscosity behavior
 identified by EBP for coating on their pilot line. [Addresses Task 1A]

 2

 Figure 1. Modified electrode inks, adjusting solvent and active material solids weight percent; the
 4.5 wt% active material ink meets the target viscosity behavior for slot die coating.
 Based on this initial ink formulation study, we performed lab-scale coating of the various active
 material wt% samples and observed vastly different levels of penetration of the ink into the
 electrode substrate. Cross-sectional microscopy was performed to evidence this behavior (see
 example in Figure 10 below, under Task 2), and substrates coated across this range of active
 material wt% were also provided to PSi for in situ testing. [Addresses Task 1A]

 Even with the reformulations described above, the electrode inks still exhibited excessive
 foaming during mixing. To address this, a lower surfactant ratio (~1:1) was tried, and foaming
 during mixing was reduced. Using this new ink, electrodes were Mayer-rod coated and sent to
 PSi for in situ testing. The results at PSi showed comparable in situ performance to their targets.

 Given the positive electrochemical performance result from the Mayer-rod coated samples, we
 utilized our pilot-scale R2R coating line to coat several feet of electrode onto the untreated
 electrode substrate at the solids target loading of 16 g/m2 (calculated via mass balance, not
 measured). We attempted both gravure and slot die techniques and found the ink to be too
 viscous for gravure coating. However, slot-die coating was very successful, resulting in a
 visually uniform coating. Our reformulated ink performed very well with respect to coatability,
 as seen below in Figure 2. [Addresses Tasks 1A-C]

 Figure 2. Initial NREL slot die coated electrode (black coating) on untreated electrode substrate
 (lighter gray substrate) using reformulated aqueous ink.
 With this initial success on the untreated electrode substrate, we decided to slot-die coat several
 meters of electrode onto the 20 cm-wide PTFE-treated substrate – the target substrate – as shown
 3

 in Figure 3. We used the reformulated aqueous ink at various active material loadings for the run.
 The coating was successful under all coating conditions (web speeds + flow rates). We provided
 these coated materials to PSi for cell fabrication and in situ testing. Testing results showed good
 performance of the NREL-coated electrodes. Sections of the coated materials of varying loadings
 were kept at NREL and provided to the QC team for their efforts. [Addresses Tasks 1A&B]

 Figure 3. NREL slot die coating of reformulated aqueous ink onto 20 cm-wide PTFE-treated
 electrode substrate.
 With these positive coating and performance results, PSi tested our ink formulation during their
 next coating run at EBP. PSi found limited success during this pilot coating run, however, due to
 mixing and agglomeration issues encountered when dealing with much larger volumes of ink
 than dealt with at NREL. When mixing NREL’s ink formulation, using a multi-shaft Meyers mill
 with a high-shear cowles blade and co-axial low-rpm concentric paddles, PSi found that the ink
 formed a frothy foam like gel which prevented mixing flow from occurring. This was not an
 issue during lab scale testing at NREL using an ultra-Turrax mixer (homogenizer), likely due to
 the relatively small ink volume compared to the mixing head interaction volume. The
 foaming/gelation experienced at EBP resulted in excess frictional heating of the ink (to near
 boiling temperatures) and inhomogeneous mixing quality throughout the batch volume. This
 resulted in the formation of large agglomerates in the ink which repeatedly clogged the slot die.
 [Addresses Task 1A]

 Based on this learning experience, we purchased a particle size measurement gauge (based on
 the fineness of grind, or FOG, technique) to understand agglomeration in the PSi inks as a
 function of formulation and mixing. In addition, we clearly documented our mixing processes,
 including images and videos as well as viscosity and particle size measurements, at each stage of
 the process, and provided this information to PSi for a detailed comparison to ink handling
 methods used at EBP. A key result of the NREL mixing study was that the Cowles blade (at 500
 rpm) mixed inks exhibit much lower viscosities, indicating a lower particle volume fraction and
 higher agglomeration, than those mixed with the Turrax high-shear mixer. During the initial
 mixing steps (active material + water + surfactant) the Turrax-mixed ink remained mostly a
 flowing liquid with a foam head. The blade-mixed ink formed a gel to the point that its container
 could be entirely inverted without loss of ink. The blade and Turrax mixed inks were also studied

 4

 with the FOG gauges along each step of the mixing process. In contradiction to the rheology
 data, the FOG data showed particle sizes in the 5-7 µm range for both inks. Upon visual and
 tactile inspection, it was found these particles were most likely agglomerated PTFE and that not
 much significant information about the other solid particles in the ink could be extracted using
 the FOG technique. Given the subjectivity and lack of fine resolution of the FOG method, we
 discontinued the use of this technique for these inks. [Addresses Task 1A]

 Knowing that PSi would have to use a blade mixer at EBP, we decided to attack the at-scale
 mixing problem by adjusting the formulation with different surfactants to further minimize
 foaming and gelation. Three non-ionic surfactants shown in Figure 4 were selected for testing
 based on their different structures (linear, branched, and aromatic hydrophobic tails). The first
 two, Brij and Tergitol, were identified by NREL. The third, Triton X, was the originally
 identified surfactant. [Addresses Task 1A]

 Figure 4. Chemical formulations and structures of Brij, Tergitol and Triton X surfactants.
 In an initial pure-component solution comparison, the Brij surfactant resulted in the least
 foaming, and was thus the focus of further studies. Subsequently, a study of Brij concentration
 was performed. First, 1, 2, 3 and 4 wt% Brij inks were studied. The 1, 2, and 3 wt% inks formed
 gels and did not perform well in the mixing protocol due to lack of mixing flow and subsequent
 phase separation due to insufficient surfactant. However, the 4 wt% ink remained liquid-like
 during the entire mixing process. A further study was performed between 3 and 4 wt% Brij to
 identify a local optimum. 3.25 and 3.5 wt% inks remained gel-like. The 3.75 wt% ink was thick
 during several mixing steps but did flow after overnight stirring. Overall, the 4 wt% Brij
 condition was judged to be the best. The rheology of the studied Brij inks (across the range of
 Brij solids%) as well as the viscosity at decadal shear rates as a function of Brij wt% are shown
 in Figure 5. This data show a strong drop in viscosity with increasing wt%, indicating effective
 micellization of the active material particles, through 4 wt% Brij. [Addresses Task 1A]

 5

 Figure 5. Rheology data for active material inks with Brij surfactant: shear viscosity (left) and
 viscosity at decadal shear rate as a function of Brij concentration (right).
 At room temperature, Brij is a waxy-like solid which does not lend itself well to solution-
 processing at scale, as received. For the above lab-scale measurements, we had dissolved the Brij
 over night by stirring globs of it at room temperature. This technique significantly increases ink
 preparation time. To address this inefficiency, we performed a study which tested the effect of
 Brij dispersion method on ink rheology to identify potentially faster and more scalable methods.
 We tested 1) heating to 50ºC during low rpm stirring, 2) melting the Brij (~35ºC) prior to mixing
 for easy pouring and mixing, and 3) stirring at room temperature as the control. As seen in
 Figure 6, the low-shear behavior varied between the inks made using all three Brij dispersion
 methods due to instrument noise, but the behavior of the inks at higher shear conditions
 representative of actual processing conditions was very similar and agreed with the 4 wt% Brij
 ink rheology from the in Brij concentration study (black circles). [Addresses Task 1A]

 Figure 6. Rheology data for inks made using Brij surfactant solutions prepared at different
 dispersion conditions.
 6

 We also compared mixing with the ultra-Turrax homogenizer to a “marine prop” style blade
 mixer, the latter of which is more similar to the standard equipment used at EBP. As seen in
 Figure 7, the blade mixing produced a homogenous translucent white solution with minimal
 foam, while the homogenizer mixing produced an undesirable head of thick foam regardless of
 rpm and exposure time. [Addresses Task 1A]

 Figure 7. “Marine prop” blade mixing of Brij solution (left), homogenizer mixing of Brij solution
 (right) – light white is foam (different total volumes, do not compare heights).
 Using this information PSi returned to EPB to perform another pilot coating run, this time
 utilizing the new Brij-based ink formulation and ink mixing methodology. According to PSi, the
 ink mixing and clogging issues that they had been experiencing at EBP have largely been
 eliminated, leading to high-quality coatings. They stated that, with these improvements, they feel
 that they can spend more time trying to improve the performance of their product rather than
 spending time struggling with acceptable mixing and coating. [Addresses Task 1A]

 To further explore these new formulations of active material inks having good mixing properties,
 we performed another R2R slot die coating run at NREL, using five different ink formulations.
 These test formulations, suggested by PSi based on our final baseline Brij formulation, included
 different surfactant and total solids contents. [Addresses Task 1A]

 20 cm-wide PTFE-treated electrode material was used as the substrate. Coating was applied at 1
 m/min line speed. Some flow instabilities were observed for the inks with lower solids content.
 For example, excess ink was observed to pool on the top lip of the die, then horizontally
 overflow to the edges of the substrate. The ink flowrate was lowered to attempt to mitigate the
 horizontal overflow, with somewhat successful results. Further increase of solids in the
 formulation, which would allow for lower flow rates to achieve the same solids loading, would
 likely also help minimize this behavior. Also, the higher Brij content inks appeared to facilitate
 better wetting of the ink to the hydrophobic substrate (as would be expected) and reduced
 horizontal overflow at the same conditions compared to the other formulations. Coating results
 were presented to PSi and the coated materials shipped to PSi for testing. [Addresses Task 1B]

 7

 In accordance with the intent of Task 1D to regularly report on progress, we held regular phone-
 or web-conference-based meetings to review results and plan next steps. The partner did not
 require a final report.

 In summary for the Task 1 work, we have taken PSi’s baseline ink, identified its issues with
 respect to scalability, and reformulated the ink through two main iterations to arrive at an ink that
 is very amenable to R2R slot die coating. We have provided PSi meters of coated electrodes to
 test throughout the ink developmental pathway to ensure performance was not sacrificed as we
 worked to improve processability. We determined that gravure coating is not feasible compared
 to slot die coating due to limitations in maximum wet film thickness while achieving the desired
 solids loading of 16 g/m2. Throughout all of this work we have regularly held meetings with PSi
 to provide updates and to discuss desired next steps.

 TASK 2:
 Using coated materials from Task 1 and leveraging NREL’s suite of in-line optical and infrared
 quality inspection diagnostics, evaluate and develop a suitable technique to inspect for electrode
 uniformity/quality.

 A. Study diagnostic technique parameters and sensitivity given PSi coating properties
 (Complete by month 11)

 B. Make minor modification of NREL’s existing techniques and testbeds, if necessary
 (Complete as necessary)

 C. Report on results (Complete by project end)

 Results for Task 2:
 To initiate the Task 2 effort, optical scanning of a series of coated electrodes and uncoated
 substrates provided by PSi was performed to determine if the technique is sensitive to the
 loading of the electrode and pre-treat coatings. Our existing bench-top optical scanning test-beds
 were used for this study. As shown in Figure 8, the technique is very sensitive to the pre-treat
 (PTFE) loading and is fairly sensitive to the electrode loading, though somewhat less so.
 [Addresses Task 2A]

 8

 Figure 8. Optical reflectance responses and statistics for an initial series of PSi electrodes and
 substrates (in the table, IPTFE signifies the relative loading of the PTFE pre-treatment, and Iink
 signifies the relative loading of the active material ink).
 A similar study was performed using thermal scanning of a similar series of samples (using the
 same test-beds). As shown in Figure 9, the thermal technique is quite sensitive to both pre-treat
 and electrode loading. For follow-on optical and thermal scanning evaluation, we are in the
 process of fabricating a set of electrodes with nominal and ±20% loading (see discussion of
 loading measurement below). [Addresses Task 2A]

 Figure 9. Thermal scanning responses and statistics for a series of PSi electrodes and substrates
 (in the table, IPTFE signifies the relative loading of the PTFE pre-treatment, and Iink signifies the
 relative loading of the ink).

 9

 Due to the variability in mass of the electrode substrate, PSi had not developed a viable method
 to measure the coat weight of the electrode. This posed a problem for the study mentioned above,
 where coating of specific electrode loadings was desired. In response, we performed a detailed
 mass measurement variability study. Initially, 5 cm2 samples of the substrate were punched and
 weighed. It was determined that the variability of the mass measurement was on the same order
 as the nominal mass loading of the electrode, obviating the ability to validate the coated
 loadings. However, by increasing the size of the specimens to 50 cm2, we obtained a mass
 variability of only 1/8 of the nominal electrode loading, thus enabling determination of electrode
 coat weight at a level reasonably above the uncertainty of the measurement. With this
 development, we were able to proceed with the above described electrode loading study.
 [Addresses Task 2A]

 As discussed above, understanding the penetration of the coated active material ink into the
 highly porous electrode substrate is critical to ensuring proper ink formulation and coating
 conditions, as well as to enabling suitable device performance. As PSi did not have an
 established methodology for this measurement, we developed a methodology to easily
 characterize the depth of penetration of the pretreat and electrochemically active coatings on the
 PSi electrode substrate. The method involved the development of a unique jig (designed and 3D-
 printed) to hold a full-cross-web (wide-area) sample of the coated substrate, use of a high-
 resolution desktop scanner, and image post-processing. Figure 10 shows an example image,
 which is post-processed for scaling of size and intensity, of a cross-section of the entire cross-
 width sample. The depth of the active layer (dark, bottom), pretreatment (lighter, top), and
 uncoated area in the middle of the thickness (between the two yellow lines) can all be clearly
 observed. PSi currently has no way to perform wide-area imaging through the thickness of their
 coated material, to be able to measure and (therefore) optimize their coating conditions for the
 desired penetration. Furthermore, the ability to image a wide-area sample with high resolution is
 uncommon, and not developed for these materials. PSi was extremely excited about these results,
 and a record of invention was filed on the method. [Addresses Tasks 2A&B]

 Figure 10. Image of the sample cross-section, showing penetration depth of coatings.
 Taking advantage of the many-meter sample of R2R-coated electrode discussed above, we
 performed simultaneous optical reflectance imaging and thermal imaging, real-time, on our R2R
 metrology web-line. This was the first time we’ve demonstrated simultaneous in-line diagnostic
 techniques. Figure 11 shows pictures of the optical inspection station (left) and the thermal
 imaging setup (right) with the coated electrode substrate. The optical imaging showed variations
 in the substrate and coating. However, the thermal imaging was not sensitive to the variations in
 loading of the coatings. [Addresses Task 2A]

 10

 Figure 11. Images of the optical (left) and thermal (right) imaging setups on NREL’s metrology
 web-line.
 Subsequent to the web-line optical and thermal scanning run, and given the overall progress of
 the work at NREL as well as the ongoing efforts of PSi and EBP to scale up the electrode
 process on the EBP pilot line, PSi decided to prioritize the remaining funding on the project to
 the ink and coating work (Task 1). They judged that this part of the effort would be most useful
 to their scale-up effort. Therefore, the project partner and NREL agreed to cease further effort on
 Task 2.

 As noted above, in accordance with the intent of Task 2C to regularly report on progress, we
 held regular phone- or web-conference-based meetings to review results and plan next steps. The
 partner did not require a final report.

 TASK 3:
 Using NREL’s electrolysis testing capabilities perform short-stack (at least 3, and up to 10 cells)
 testing of PSi cells at or close to 500 cm2.

 A. Identify/define operating conditions and testing protocols and ensure that PSi’s desired
 flow fields and cell hardware are amenable to NREL’s test stand (Complete by month 2)

 B. Develop a plan for integration of PSi-supplied liquid electrolyte and liquid effluent
 pumping/handling system with NREL’s test stand (Complete by month 2)

 C. Upon receipt of PSi’s loaned pumping/handling system, install on NREL’s test stand and
 validate proper operation (Complete by month 4, assuming receipt of pumping system at
 the beginning of month 3)

 D. Create all required safe operating and other safety documentation and perform all
 required safety verifications for the operations of the modified test stand (Complete by
 month 6)
 11

 E. Perform stack testing, per agreed-on protocols from subtask A, using PSi-supplied liquid
 electrolyte and liquid effluent pumping/handling system, flow fields, cell hardware, and
 cells (Complete by month 11)

 F. Report on results (Complete by project end)

 Results for Task 3:
 We held initial discussions with PSi to define and agree on in situ testing protocols as well as
 design considerations for setting up a liquid electrolyte test stand at NREL. We also reviewed the
 hazards associated with the operation of the test stand, relative to the existing Safe Operating
 Procedure in NREL’s cell testing lab, and obtained required concurrences with NREL’s ES&H
 staff. With the loaned pumping/handling system as well as a cell and testing hardware provided
 by PSi, we performed in situ testing and confirmed operation of our test system by measurement
 of product sodium hydroxide liquid. A schematic of the test station is given in Figure 12. A
 decrease in output was measured compared to PSi internal testing, however. A possible
 explanation was the difference in atmospheric pressure between the NREL and PSi sites (as
 NREL is more than a mile in altitude above sea level), and thus a backpressure system was set up
 to explore this further. Modifications to our in situ testing stand were then completed and
 additional in situ testing of a PSi-supplied cell and hardware, in voltage-control mode, were
 performed. We achieved similar cell performance to PSi’s standard test results, however
 experienced several ongoing difficulties related to handling of the liquid electrolyte in the test
 hardware. [Addresses Tasks 3A-E]

 Figure 12. Schematic of NREL test station setup and operation.

 12

 Subsequent to further improvements to the design of the test station, we performed a second
 round of in situ testing, this time in current-control mode. With a new cell in the test hardware,
 we performed a 5-hour run, followed by measurements of polarization and electrochemical
 impedance spectroscopy (EIS) to understand performance and resistances, and then a 15-hour
 run. Voltage and current, as well as feed and exhaust pressures and temperatures were measured
 throughout the testing. Figure 13 shows the operating conditions of the test station in constant
 current mode. Figure 14 shows the applied current, voltage response, and system and ambient
 pressures during the initial 5 hours of testing. It can be seen that the cell response is very stable.
 Figure 15 shows the cell polarization data comparisons between two test runs, showing the
 improvement achieved by the various test station modifications. Figure 16 gives the EIS data,
 showing the expected decrease in cell resistance with increasing current density. This test
 capability is something that PSi doesn’t have, and potentially provides additional insights into
 cell operation. [Addresses Tasks 3A&E]

 Figure 13. Operating conditions for constant-current in situ testing.

 13

 Figure 14. Cell voltage response and system pressures for first 5 hours of test.

 Figure 15. Polarization data, showing improvement in performance between original tests and
 final tests.

 14

 Figure 16. EIS data, showing decreasing resistance as current density increases.

 15

 In Figure 17, during the subsequent 15 hour run, large variations in the O2 feed pressure were
 seen. These variations were observed throughout NREL’s in situ testing campaign. It is
 suspected that this results from crystallization of the liquid feed stream into the cell. [Addresses
 Task 3E]

 Figure 17. Cell voltage response and system pressures over the last 15 hours of test, during
 which oxygen supply pressure (blue) variations can be observed.
 We also performed titration analysis of the resulting product feedstream to determine cell
 efficiency. Figure 18 shows the titration data for multiple runs at NREL. During the final run, we
 were able to match PSi’s cell efficiency target (~97%). [Addresses Task 3E]

 16

 Figure 18. Titration analysis data, showing cell current efficiency, for several NREL in situ testing
 runs.
 The above work was presented to PSi, including concepts to mitigate the feed line crystallization
 that we expected to be the cause of the oxygen feed pressure variability (Figure 17). However, as
 noted above in the Task 2 section, at this point in the project, PSi decided to focus the remaining
 effort on the ink and coating work. Therefore, the project partner and NREL agreed to cease
 further effort on Task 3.

 As noted above, in accordance with the intent of Task 3F to regularly report on progress, we held
 regular phone- or web-conference-based meetings to review results and plan next steps. The
 partner did not require a final report.

 Subject Inventions Listing:

 None

 ROI #:

 ROI-19-28: “A method to measure penetration depth of coatings”

 17
