Repository: Joshuv-AI/antarctic-labs

# Antarctic Labs

Production: https://antarctic-labs.com
Repository: https://github.com/Joshuv-AI/antarctic-labs

This repository is the production website for Antarctic Labs — a React/Vite
single-page app with Cloudflare Pages Functions, deployed by Cloudflare
Pages from the `main` branch.

## What the site is

The site's center of gravity is the **Tower of Babel**, a preservation
library of hosted full-text works — 600,320 entries as of 2026-10-28 —
spanning sacred texts, classics, declassified records, papers, law, and
more, every entry a real hosted text (no metadata-only placeholders).

- `/tower-of-babel` — the library landing

File: doe-osti-17119311-radiation-effects-of-high-entropy-alloys.txt
INL/RPT-25-87262
Radiation Effects of
High-Entropy Alloys

AUGUST 2025

Kyle R. Holloway,
Philip G. Petersen,
Michael P. Heighes, and
Jason L. Schulthess

Idaho National Laboratory

 INL/RPT-

Radiation Effects of High-Entropy Alloys

 Kyle R. Holloway,
 Philip G. Petersen,
 Michael P. Heighes, and
 Jason L. Schulthess
 Idaho National Laboratory

                   AUGUST 2025

 Idaho National Laboratory
Fuel Performance, Development, and Qualification
 Idaho Falls, Idaho 83415

 http://www.inl.gov

 Prepared for the
 U.S. Department of Energy
 Office of Nuclear Energy
 Under DOE Idaho Operations Office
            Contract DE-AC07-05ID14517

 ABSTRACT
 The search for advanced materials capable of withstanding the extreme
conditions of Generation IV reactors is a critical area in materials science
research. These reactors operate under severe environments, including high
temperatures, severe corrosion, stress, and irradiation damage. Consequently,
there is a need for innovative alloy systems to ensure the reliability and longevity
of proposed Generation IV reactor components. High-entropy alloys (HEAs) and
multi-principal-element alloys have emerged as promising candidates due to their
exceptional properties. These alloys, characterized by their composition of
multiple principal elements in near-equiatomic ratios, exhibit superior resistance
to irradiation damage, reduced void swelling, enhanced microstructural stability,
and minimal irradiation-induced hardening. While initial studies on HEAs have
shown promising results, most research has been limited to thin films,
nanocrystalline microstructures, and ion irradiation, which do not accurately
represent the behavior of bulk materials. To address this gap, our research
focuses on the neutron irradiation of bulk HEAs. We aim to conduct
comprehensive post-irradiation examinations of multi-principal-element alloys
irradiated at the Advanced Test Reactor at Idaho National Laboratory. This study
seeks to provide a deeper understanding of the mechanisms driving the
irradiation behavior of bulk HEAs. By investigating these novel alloys under
realistic reactor conditions, this research strives to advance the development of
materials that can significantly enhance the performance and safety of proposed
Generation IV nuclear reactors.

 v

 vi

 CONTENTS
ABSTRACT .................................................................................................................................................. v
ACRONYMS ................................................................................................................................................ x
INTRODUCTION ........................................................................................................................................ 1
          Background ........................................................................................................................................ 1
METHODOLOGY ....................................................................................................................................... 2
          Specimen Fabrication......................................................................................................................... 2
          ATR Irradiation Experiment .............................................................................................................. 3
          Hot Cell Tensile Tests ........................................................................................................................ 5
          Data Analysis ..................................................................................................................................... 6
RESULTS ..................................................................................................................................................... 6
          PIE Stress and Strain for D8, D20, & D23 ........................................................................................ 6
DISCUSSION ............................................................................................................................................. 10
          MPEA Mechanical Behavior ........................................................................................................... 10
          DIC Performance in Hot Cell Environments ................................................................................... 11
CONCLUSIONS......................................................................................................................................... 11
REFERENCES ........................................................................................................................................... 11
Appendix A MATLAB Code..................................................................................................................... 14
Appendix B PIE Stress and Strain of SLM 304 SS ................................................................................... 19

 FIGURES
Figure 1. Temperature and dose requirements for structural materials for the operation of
          proposed Generation IV reactor concepts [1]. .............................................................................. 1
Figure 2. Tensile specimen geometry and dimensions from INL Drawing 606738. .................................... 2
Figure 3. Diagram of the Standard Capsule design from INL Drawing 823063. ......................................... 4
Figure 4. Radial cross section of the ATR core and the position of the TTUSC irradiation
          experiment. ................................................................................................................................... 4
Figure 5. Image of AMTS in the hot cell in the Fuels and Applied Science Building at the
           Materials and Fuels Complex. ...................................................................................................... 5
Figure 6. Stress-strain plots of nonirradiated D8, D20, and D23 specimens tested at 25°C, which
          all show brittle behavior and fracture before yielding. ................................................................. 7
Figure 7. Stress-strain plots of D8, D20, and D23 specimens (irradiation temperatures of 300°C
 and 375°C) at 25°C, which all show brittle behavior and fracture before yielding. ..................... 8
Figure 8. Plots of UTS and YM values of irradiated (circle) and nonirradiated (triangle)
 specimens, a–b) D8, c–d) D20, and e–f) D23. D8 and D23 specimens had an increase

 vii

 in UTS and YM values as irradiation temperature conditions increased, while D20
 specimens had a decreasing trend when irradiation temperature conditions increased,
 and all specimens have an increase in UTS and YM values when compared to
              nonirradiated specimens. .............................................................................................................. 9
Figure 9. Stress-strain plots of 304 SS specimens in the XY and Z build directions (irradiation
 temperatures of 300°C and 375°C) that were mechanically tested at 25°C. The Z
 specimens had higher UTS and failure strains compared to XY specimens. ............................. 20

 TABLES
Table 1. Compositions and testing conditions of irradiated TTUSC specimens. ......................................... 3
Table 2. TTUSC peak flux. ........................................................................................................................... 5
Table 3. Averaged YM and UTS values for D8, D20, and D23 specimens at nonirradiated
          condition (NI), 300°C, and 375°C. ............................................................................................. 10

 viii

 ix

 ACRONYMS
Al Aluminum
AMTS Advanced Mechanical Test System
ATR Advanced Test Reactor
Co Cobalt
Cr Chromium
Cu Copper
DIC Digital Image Correlation
EDM electrical discharge machining
Fe Iron
HEA high-entropy alloys
INL Idaho National Laboratory
MPEA multi-principal-element alloys
Ni Nickel
PIE post-irradiation examination
SAM Samples and Materials
SLM selected laser melting
SPS spark plasma sintering
TTUSC Tensile Test Using the Standard Capsule
UTS ultimate tensile strength
W Watt
YM Young’s modulus

 x

 xi

 Radiation Effects of High-Entropy Alloys
 INTRODUCTION
 Background
 Interest in advanced materials capable of withstanding the demanding conditions of Generation IV
reactors has become a focal point of contemporary materials science research. The challenging
environments associated with next-generation nuclear power systems vary according to their reactor
design and the component of interest. Materials in these extreme environments must endure extreme
temperatures, corrosion, stress, and irradiation damage (Figure 1). Traditional materials have
demonstrated limitations, necessitating the exploration of innovative alloy systems that can ensure the
reliability and longevity of reactor components of Generation IV reactors [1].

Figure 1. Temperature and dose requirements for structural materials for the operation of proposed
Generation IV reactor concepts [1].

 Traditional materials like 316 austenitic stainless steels were initially used in sodium fast reactor
designs in the United States, which resulted in undesirable levels of void swelling. Ferritic-martensitic
steels show promise due to their improved radiation-induced swelling resistance but still suffer from
irradiation embrittlement at 10 dpa. Oxide dispersion strengthened steels are promising materials that
have shown increased irradiation performance but are difficult and costly to produce in large quantities
[1,2]. The development of new materials that can withstand the environments of Generation IV reactors is
currently impeding the deployment and implementation of these reactors. Therefore, it is necessary to
develop novel compositional alloy designs that diverge from traditional structural materials to withstand
the temperatures and extreme environments of Generation IV reactors.
 High entropy alloys (HEAs) and multi-principal-element alloys (MPEAs) have gained the attention of
the scientific community due to their exceptional material properties and performance. HEAs diverge
from traditional alloy designs by containing equal amounts of elements in the alloy system. Initial studies
show that HEAs exhibit desirable behavior, such as higher resistance to irradiation defect formation,
lower void swelling, and higher microstructural stability, when compared to traditional alloys. The
desirable behavior seen in HEAs can be attributed to the four core effects: high entropy, sluggish
diffusion, severe lattice distortion, and the “cocktail” effects. Specifically, it has been commonly cited in
literature that the irradiation behavior of HEAs is due to the higher energy barriers for defect formation
caused by severe lattice distortion and sluggish diffusion effects on irradiation damage accumulation
[3,4,5]. While initial studies show promising results, most studies on HEA irradiation behavior have been
limited to thin films, nanocrystalline microstructures, and ion irradiation, which are not representative of

 1

bulk material properties. Therefore, to fully understand the mechanisms behind bulk HEA irradiation
behavior, neutron irradiation of HEAs needs to be investigated. This research aims to bridge the current
gap in literature by conducting post-irradiation examination (PIE) of MPEAs irradiated at the Advanced
Test Reactor (ATR) at Idaho National Laboratory (INL).
 METHODOLOGY
 Specimen Fabrication
 All HEA specimens were fabricated by California Nanotechnologies, Inc., using spark plasma
sintering (SPS) with cryogenically milled metallic powder. The SPS process was conducted under
vacuum, purging in an inert helium atmosphere, and utilizing currents up to 10,000 amperes and forces
reaching 1,000 kN. The compositions of the MPEA specimens were derived from CALPHAD
calculations detailed in previous works by G.L. Beausoleil II and colleagues [6]. Following fabrication,
the specimens were sectioned into the subsized (SSJ3) tensile dog bones (Figure 2) using electrical
discharge machining (EDM) and subsequently mechanically polished to eliminate defects from the
sectioning process. The HEA specimens remained as-cast, with no postprocessing, before irradiation at
ATR. Three tensile specimens from each composition were reserved so that a comparison can be made
between nonirradiated and irradiated material behavior.

Figure 2. Tensile specimen geometry and dimensions from INL Drawing 606738.

 After fabrication, an elemental analysis was conducted to confirm specimen composition. The
resulting composition can be seen in Table 1 based on iron (Fe), chromium (Cr), aluminum (Al), nickel
(Ni), and copper (Cu). During the manufacturing process, an error occurred in the specimens where
Cobalt (Co) was planned. In the final Co-based specimens, Co was not present in the elemental analysis,
and the final composition is different from what was initially planned. Specimens are denoted by alloy
type, where B samples are Fe-based and D samples are refractory-based.
 Selected laser melting (SLM) 304 stainless steel specimens were also fabricated and irradiated for
comparison to the MPEA specimens. The SLM specimens were fabricated using a Renishaw AM 250
system and were configured for a full build volume using Materialize Magics 24.01 software. The

 2

fabrication parameters used were 200 Watts (W) laser power, an exposure time of 75 microseconds, a
hatch spacing of 60 micrometers, and a stripe fill pattern. After fabrication, wire EDM was used to section
specimens into SSJ3 tensile dog bones (Figure 2).
Table 1. Compositions and testing conditions of irradiated Tensile Test Using the Standard Capsule
(TTUSC) specimens.
 Composition Code Composition Crystal Structure of the Total
 Major Phases Predicted Irradiated
 by ThermoCalc Specimens
 B14                  Fe25.22Cr23.48Ni26.50Mn24.81                 FCC* + BCC + sigma       18
 B16                  Fe34.31Cr31.94Mn33.75                        BCC* + sigma             18
 B18                  Fe24.33Cr22.65Ni25.56Mn23.93Al3.53           FCC* + BCC + sigma       18
 B19                  Fe21.77Cr20.56Ni22.55Co23.16Al11.65          BCC* + sigma             18
 B20                  Fe23.45Cr21.83Ni24.64Al3.4Cu26.68            FCC* + BCC + sigma       18
 B23                  Fe21.73Cr20.23Ni22.83Al10.5Cu24.72           BCC* + FCC               18
 D4                   Cr9.63Al5.0Zr16.89Mo17.77Nb17.2Ta33.51       BCC + Laves              18
 D5                   Cr14.48Al7.51Zr25.41Mo26.72Nb25.88           BCC + Laves              12
 D8                   Ti12.63Zr24.08V13.44Mo25.32Nb24.52           BCC* + Laves + HCP       12
 D18                  Cr15.31Ti14.09V15.00Mo28.25Nb27.35           BCC + BCC                12
 D19                  Cr12.31Ti11.33Zr21.59Mo11.36Nb21.99Ta21.42   BCC* + Laves + HCP       12
 D20                  Ti20.22Mo40.53Nb28.33                        BCC                      12
 D23                  Ti14.60Zr27.82Mo29.26Nb28.33                 BCC* + HCP               12
 304L SS, XY Plane Fe64.9Cr20.0Ni12.0Mn2.0Si1.0P0.045C0.03S0.03 FCC                         12
 304L SS, Z Plane     Fe64.9Cr20.0Ni12.0Mn2.0Si1.0P0.045C0.03S0.03 FCC                      12

 ATR Irradiation Experiment
 The specimens were irradiated with neutrons at different temperature conditions at ATR at a target
dose of 1 dpa. The specimens were loaded in the Standard Capsule design. The capsule design allows for
maximized quantity of specimens and can accommodate multiple specimen geometries [7]. A diagram of
the Standard Capsule design is in Figure 3. In Table 1, specimens in blue were irradiated at two
conditions, 300°C and 375°C, respectively. Specimens in green were irradiated under three different
conditions: 300°C, 375°C, and 500°C. In total, 247 SSJ3 specimens were irradiated. The fluence values of
the capsules are in Table 2.

 3

Figure 3. Diagram of the Standard Capsule design from INL Drawing 823063.

 Then, the capsules were placed into the SAM-2 experiment basket assembly in the A-10 position of
the ATR reactor core (Figure 4). Flux wires included in the capsule were sent to Pacific Northwest
National Laboratory for analysis to find the actual dose (Table 2).

Figure 4. Radial cross section of the ATR core and the position of the TTUSC irradiation experiment.

 4

Table 2. TTUSC peak flux.
 Peak Flux (n/cm2-s) for Each Capsule at Different Energy Levels
Capsule          6.25E-07             1.00E-01            2.00E+01             Total
Capsule 1        1.83E+14             3.02E+14            3.20E+14             8.00E+14
Capsule 2        2.39E+14             3.70E+14            3.87E+14             9.91E+14
Capsule 3        2.40E+14             3.84E+14            4.02E+14             1.02E+15
Capsule 4        2.35E+14             3.67E+14            3.86E+14             9.85E+14
Capsule 5        1.88E+14             3.05E+14            3.17E+14             8.07E+14
Max              2.40E+14             3.84E+14            4.02E+14             1.02E+15

 Hot Cell Tensile Tests
 The irradiated TTUSC specimens were tested using the Advanced Mechanical Test System (AMTS)
in the Fuels and Applied Science Building at the Materials and Fuels Complex (Figure 5). Due to the hot
cell environments and the use of manipulators, high-throughput testing becomes a challenge because of
the restriction of movement and the time-consuming process. AMTS was designed to be used in the hot
cell to mitigate some of these challenges and allow high-throughput testing in hot cell environments by
automating the tensile tests. The specimens are loaded in a rotating magazine that loads the specimens
into the crosshead. After the specimen is in position, the test starts. The AMTS can operate automatically,
thus decreasing the need to operate the hot cell during the tensile testing process. Specimens were tested
at a constant strain rate of 75.0 µm/min in room temperature conditions. Specimens were tested at
preloads of 5 and 10 N.

Figure 5. Image of AMTS in the hot cell in the Fuels and Applied Science Building at the Materials and
Fuels Complex.

 5

 Digital image correlation was used to record the specimen displacement during the tensile tests. The
AMTS system records a video of the specimen during the test at 10 to 30 FPS in 1080p. Specimens were
used as is and were not speckled before the tensile tests due to radioactive material limitations. These
specimen videos were then processed in Zeiss Correlate Software (formerly GOM Correlate) to calculate
displacement for strain. A digital extensometer was used with a gauge length of 5 mm, and the “standard
calculation” method was used to obtain displacement data for all specimens. Any specimens where
reliable Digital Image Correlation (DIC) data were not possible were noted, and a crosshead system
compliance was used instead.
 Data Analysis
After DIC, the raw displacement and load data were processed using MATLAB to develop an automated
process for high-throughput experiments. In this script, a user interface was developed to allow the user to
plot tensile data easily. The script allows the user to plot multiple datasets on one plot and customize the
appearance of the final chart while also calculating the Young’s modulus (YM), ultimate tensile strength
(UTS), yield stress, and fracture and failure strains. This MATLAB script is available in Appendix A.
 RESULTS
 PIE Stress and Strain for D8, D20, & D23
 As of the writing of this report, all specimens have been mechanically tested, and specimens D8, D20,
and D23 have been fully analyzed. All irradiated samples tested at 25°C exhibited brittle behavior and
failed before yielding. Specifically, D8, D20, and D23 had fracture strains below 0.3% (Figure 6 and
Figure 7). When comparing D8, D20, and D23 with their respective non-irradiated counterparts, both
UTS and YM values increased. Notably, D8 and D23 showed an increase in UTS and YM values with
higher irradiation temperatures. Conversely, D20 experienced a decrease in UTS and YM values as
irradiation temperatures increased (Figure 8). The error bars shown in Figure 8 reflect the standard
deviation of the group of specimens. At an irradiation temperature of 300°C, D23 exhibited an average
UTS value of 222 MPa, which is significantly lower than D20 (358 MPa) and D8 (329 MPa).
Additionally, nonirradiated D23 specimens also had the lowest UTS values among the three compositions
(Table 2). This report will focus on the results and discussion of the D or refractory alloy-based
compositions. Appendix B contains for reference comparison; the results of tensile tests performed on the
iron based “B” compositions along with the additively manufactured stainless steel 304L specimens.

 6

Figure 6. Stress-strain plots of nonirradiated D8, D20, and D23 specimens tested at 25°C, which all show
brittle behavior and fracture before yielding.

 7

Figure 7. Stress-strain plots of D8, D20, and D23 specimens (irradiation temperatures of 300°C and
375°C) at 25°C, which all show brittle behavior and fracture before yielding.

 8

Figure 8. Plots of UTS and YM values of irradiated (circle) and nonirradiated (triangle) specimens, a–b)
D8, c–d) D20, and e–f) D23. D8 and D23 specimens had an increase in UTS and YM values as irradiation
temperature conditions increased, while D20 specimens had a decreasing trend when irradiation

 9

temperature conditions increased, and all specimens have an increase in UTS and YM values when
compared to nonirradiated specimens.

Table 3. Averaged YM and UTS values for D8, D20, and D23 specimens at nonirradiated condition (NI),
300°C, and 375°C.
Sample Value Irradiation Temp (°C) Avg. Std. Deviation
                                   NI                     130.4              5.6
                   YM (GPa)        300                    135.2              5.7
                                   375                    165.2              28.3
D8
                                   NI                     237.4              9.3
                   UTS (MPa)       300                    329.4              53.3
                                   375                    330.0              67.3
                                   NI                     136.2              1.4
                   YM (GPa)        300                    147.4              144.6
                                   375                    122.9              215.0
D20
                                   NI                     252.1              38.7
                   UTS (MPa)       300                    357.7              31.4
                                   375                    279.7              57.0
                                   NI                     112.9              6.7
                   YM (GPa)        300                    106.0              184.3
                                   375                    131.7              197.6
D23
                                   NI                     202.1              32.4
                   UTS (MPa)       300                    221.6              52.7
                                   375                    293.5              50.0

 DISCUSSION
 MPEA Mechanical Behavior
 From the mechanical testing of D8, D20, and D23, brittle behavior was observed before and after
irradiation. Due to the brittle behavior in the MPEA specimens tested in this work, no yielding was
observed, and fractures outside of the gauge length occurred for some irradiated specimens. Furthermore,
specimens tested in this work used the subsized tensile format, thus values such as the YM are not
representative of bulk behavior. One possible cause of this behavior could be due to the room temperature
during the mechanical tests. According to Senkov and colleagues, at a compression testing temperature of
23°C for MPEA alloys containing Nb, Ti, V, Zr, and Cr at equal concentration ratios and fabricated using
arc melting showed more brittle behavior when compared to higher temperatures (600°C, 800°C, and
1000°C) [8]. Similar behavior was reported by Shaysutanov and colleagues, where compression tests and
tensile tests were conducted on Fe-based MPEAs at 25°C, 400°C, 500°C, and 600°C [9]. Riva and
colleagues recorded brittle behavior at room temperature trends across SPS-fabricated MPEA literature.
The lack of yielding in the specimens evaluated in this work is similar to what is seen in literature for
these materials at room temperature. From literature, it is common to see compression mechanical testing,
instead of tensile testing, which often gives HEAs more favorable mechanical performance [10], which

 10

could indicate that HEAs may have high compression strength but low tensile strength at room
temperature.
 Due to the novelty of HEAs and the difficulty of neutron irradiation experiments, little information is
available on the neutron PIE mechanical behavior of MPEAs. Nonetheless, a comparison of nonirradiated
and irradiated specimens (Figure 7) shows that irradiation-induced hardening likely occurred in D8, D20,
and D23 specimens. However, to fully understand and confirm this behavior, further mechanical testing
and microscopy work is needed and will be conducted in the near future.
 DIC Performance in Hot Cell Environments
 As mentioned previously, a DIC analysis was used to record sample displacement during the tensile
test. Due to the nature of radioactive environments and the resulting restrictions, preprocessing of the
specimens was not possible. Therefore, the irradiated specimens tested in the study used the sample’s
natural surface instead of speckle patterns. In contrast, nonirradiated specimens used speckle patterns and
were tested at the Missouri University of Science and Technology using a similar AMTS machine.
Further noise observed in the irradiated specimens tested at INL is due to gamma emission interference,
which appears in the recorded videos. Another contributor to the noise in the DIC data for HEA
specimens is the uncertainty from low strain values. From the literature, DIC measurements below 0.3%
strain had an uncertainty of 10% [11]. Noise from the DIC data can be reduced if a speckle pattern is
applied to the specimens.
 While testing initial specimens, undesired z-height movement was observed. Z-height movement
leads to false compression strain readings when analyzing with GOM Correlate. To prevent undesired z-
height movement, it is recommended that the preload be a minimum of 30 N.
 CONCLUSIONS
 In this research, neutron irradiation tests were conducted on 13 different MPEA systems at ATR at
INL. After irradiation, specimens were mechanically tested using AMTS at room temperature, and strain
was collected with a digital extensometer using DIC. All MPEA specimens exhibited brittle behavior and
fractured before yielding, leading to low strain values at fracture. The brittle behavior seen across all
specimens could be linked to the lack of postprocessing after fabrication using the SPS method. Previous
studies of the mechanical behavior of MPEAs show that room temperature tensile mechanical tests could
also influence the mechanical behavior of specimens. As of the writing of this report, all specimens have
been mechanically tested, but only the refractory HEA compositions have been completely analyzed.
Future work will include a full analysis of the remaining specimens and further materials characterization.
Fractography and hardness will provide insight into the phases present in the microstructure and their
influence on irradiation and mechanical behavior.
 REFERENCES
 1. S. J. Zinkle and G. S. Was. 2013. “Materials Challenges in Nuclear Energy.” Acta Materialia
       61(3): 735–758. https://doi.org/10.1016/j.actamat.2012.11.004.
 2. R. L. Klueh. 2005. “Elevated Temperature Ferritic and Martensitic Steels and Their Application
 to Future Nuclear Reactors.” International Materials Reviews 50(5): 287–310.
       https://doi.org/10.1179/174328005X41140.
 3. E. P. George, D. Raabe, and R. O. Ritchie. 2019. “High-Entropy Alloys.” Nature Reviews
       Materials 4(8): 515–534. https://doi.org/10.1038/s41578-019-0121-4.
 4. E. J. Pickering, A. W. Carruthers, P. J. Barron, S. C. Middleburgh, D. E. J. Armstrong, and A. S.
 Gandy. 2021. “High-Entropy Alloys for Advanced Nuclear Applications.” Entropy 23(1): 1–28.
       https://doi.org/10.3390/e23010098.

 11

5. J.-W. Yeh, S.-K. Chen, S.-J. Lin, J.-Y. Gan, T.-S. Chin, T.-T. Shun, C.-H. Tsau, and S.-Y. Chang.
 2004. “Nanostructured High‐Entropy Alloys with Multiple Principal Elements: Novel Alloy
 Design Concepts and Outcomes.” Advanced Engineering Materials 6(5): 299–303.
   https://doi.org/10.1002/adem.200300567.
6. G. L. Beausoleil, M. E. Parry, K. Mondal, S. Kwon, L. R. Gomez-Hurtado, D. Kaoumi, and J. A.
 Aguiar. 2022. “Spark Plasma Sintered, MoNbTi-Based Multi-Principal Element Alloys with Cr,
 V, and Zr.” Journal of Alloys and Compounds 927: 1–9.
   https://doi.org/10.1016/j.jallcom.2022.167083.
7. K. S. Anderson, D. D. Hale, J. L. Schulthess, and M. M. Arrowood. 2023. “A Standard Capsule
 Design for Structural Material Testing in the Advanced Test Reactor.” Nuclear Engineering and
   Design 414: 1–12. https://doi.org/10.1016/j.nucengdes.2023.112630.
8. O. N. Senkov, S. V. Senkova, D. B. Miracle, and C. Woodward. 2013. “Mechanical Properties of
 Low-Density, Refractory Multi-Principal Element Alloys of the Cr–Nb–Ti–V–Zr System.”
   Materials Science and Engineering: A 565: 51–62. https://doi.org/10.1016/j.msea.2012.12.018.
9. D. G. Shaysultanov, G. A. Salishchev, Y. V. Ivanisenko, S. V. Zherebtsov, M. A. Tikhonovsky,
 and N. D. Stepanov. 2017. “Novel Fe36Mn21Cr18Ni15Al10 High Entropy Alloy with bcc/B2 Dual-
 Phase Structure.” Journal of Alloys and Compounds 705: 756–763.
   https://doi.org/10.1016/j.jallcom.2017.02.211.
10. S. Riva, S. G. R. Brown, N. P. Lavery, A. Tudball, and K. V. Yusenko. 2019. “Spark Plasma
 Sintering of High Entropy Alloys.” In Spark Plasma Sintering of Materials, edited P. Cavaliere.
    Springer, Cham. https://doi.org/10.1007/978-3-030-05327-7_18.
11. P. Bogusz, W. Krasoń, and K. Pazur. 2024. “Application of Digital Image Correlation for Strain
 Mapping of Structural Elements and Materials.” Materials 17(11): 1–21.
    https://doi.org/10.3390/ma17112577.

 12

 13

MATLAB Code

 14

 MATLAB Code
 RAPID Ver 1.0
HIGH-TROUGHPUT AUTOMATED PROCESSING OF TENSILE DATA
RAPID Ver 1.0 or HIGH-TROUGHPUT AUTOMATED PROCESSING OF TENSILE DATA is a
stress-strain plotter and mechanical property calculator for multi sample comparisons. RAPID was
designed for automated data analysis for AMTS. This Live Script allows you to select multiple Excel
files containing strain and stress data in a file directory and calculate their mechanical properties. During
this process the script cleans the data and plots the data in a stress-strain plot, to ensure proper
functionality, make all input excel docs have a consistent format where only Strain and Stress are present.
Strain needs to be in percentage.
This script calculates:
 • Young’s Modulus

 • Slope value is converted to GPa

 • 0.2% offset Yield Strength (MPa)

 • Ultimate Tensile Strength (MPa)

 • Fracture Stress and Strain (MPa & %)

Authors: Phillip Harris (2) & Kyle R. Holloway (1, 2)
(1) Idaho National Laboratory, Nuclear Science and Technology, US Department of Energy Office of
Nuclear Energy
(2) Department of Nuclear Engineering, North Carolina State University
*.xlsx files only
% Run the following section to start the process.
% Prompt user to select a directory
directoryPath = uigetdir('Select Directory with Excel Files');

if isequal(directoryPath, 0)
 disp('User selected Cancel');
 return;
end

% Get list of Excel files in the directory
filePattern = fullfile(directoryPath, '*.xlsx');
fileNames = dir(filePattern);

if isempty(fileNames)
 disp('No Excel files found in the directory.');
 return;
end

% Create a figure once
fig = figure('Name', 'Combined Stress-Strain Plot');

 15

hold on;
colors = lines(100); % up to 100 curves
colorIdx = 1;

strainColName = 'Strain';
stressColName = 'Stress';

% Initialize cell array to store mechanical properties
mechProps = {};

for f = 1:length(fileNames)
  fileName = fileNames(f).name;
  [~, nameOnly, ~] = fileparts(fileName);
  fullFileName = fullfile(directoryPath, fileName);
  underscoreSplit = split(nameOnly, '-');
  FirstPart = underscoreSplit{1};

  sheetNames = sheetnames(fullFileName);

  for s = 1:length(sheetNames)
 sheet = sheetNames{s};
 tbl = readtable(fullFileName, 'Sheet', sheet);

 % Check columns exist
     if ~ismember(strainColName, tbl.Properties.VariableNames) || ...
 ~ismember(stressColName, tbl.Properties.VariableNames)
 warning('Skipping %s sheet %s: missing columns.', fileName, sheet);
 continue;
 end

 % Extract and clean data
 strain = tbl.(strainColName);
 stress = tbl.(stressColName);

 % Clean and trim up to UTS
 [UTS, idxUTS] = max(stress);
 strain = strain(1:idxUTS);
 stress = stress(1:idxUTS);

 % Smooth: bin & average
 [strain_sort, sortIdx] = sort(strain);
 stress_sort = stress(sortIdx);

 num_segments = 60; % adjust to determine smoothness of data
 edges = linspace(min(strain_sort), max(strain_sort), num_segments+1);
 avg_strain = zeros(1, num_segments);
 avg_stress = zeros(1, num_segments);

 for j = 1:num_segments
 in_bin = strain_sort >= edges(j) & strain_sort < edges(j+1);
 if any(in_bin)

 16

 avg_strain(j) = mean(strain_sort(in_bin));
 avg_stress(j) = mean(stress_sort(in_bin));
  else
 avg_strain(j) = NaN;
 avg_stress(j) = NaN;
  end
end

% Remove NaNs
valid = ~isnan(avg_strain) & ~isnan(avg_stress);
avg_strain = avg_strain(valid);
avg_stress = avg_stress(valid);

% Plot
nameOnly = regexprep(FirstPart, '^([A-Za-z]\d{1,2})(\d+)?([A-Za-z]?)$', '$1_$2$3');
% nameOnly2 = strrep(nameOnly, '_', '_');
% nameOnly = strrep(nameOnly, '_', '\_');

plot(avg_strain, avg_stress, '-', ...
  'Color', colors(colorIdx,:), ...
  'LineWidth', 2, ...
  'DisplayName', sprintf('%s', FirstPart));

% Vertical line at fracture
x_vert = avg_strain(end);
y_vert = avg_stress(end);
plot([x_vert x_vert], [y_vert 0], '-', ...
 'Color', colors(colorIdx,:), 'LineWidth', 2, 'HandleVisibility', 'off');

colorIdx = colorIdx + 1;

xlabel('Strain [%]');
ylabel('Stress [MPa]');
legend('Location', 'northeastoutside');
title('Stress-Strain Plot ');
grid on;

% Mechanical Property Calculations
  % Young's Modulus calculation
 stressLR = stress <= 610; % Adjustable based on linear portion of data.
 linearRegion = strain <= 0.7; % Adjustable based on linear portion of data.
 p = polyfit(strain(linearRegion), stress(linearRegion), 1);
    youngsModulus = ((p(1)*100)/1000); % slope (GPa)

  % Finds the index of max stress.
 [UTS, idxUTS] = max(stress);

  % Estimate Yield Strength (0.2% offset method)
 offsetStrain = linearRegion + 0.2;
 offsetLine = p(1) * offsetStrain;

 17

 % Find intersection between offset line and stress/strain curve
 [~, idxYield] = min(abs(stressLR - offsetLine));
 yieldStrength = stress(idxYield);
 yieldStrain = strain(idxYield);
 % Compute stress gaps between points
 stressDrop = -diff(stress);

 % Define an adjustable threshold drop in stress that likely signals fracture.
 thresholdDrop = max(stressDrop) * 0.9; % 20% of the maximum stress drop

 % Find first index where the drop exceeds the threshold
 fractureIndex = find(stressDrop >= thresholdDrop, 1);
 if isempty(fractureIndex)
 fractureIndex = length(stress);
 end
 fractureStress = stress(fractureIndex);
 fractureStrain = strain(fractureIndex);

 % Store mechanical properties
 mechProps{end+1, 1} = fileName;
 mechProps{end, 2} = youngsModulus;
 mechProps{end, 3} = yieldStrength;
 mechProps{end, 4} = yieldStrain;
 mechProps{end, 5} = UTS;
 mechProps{end, 6} = strain(idxUTS);
 mechProps{end, 7} = fractureStress;
 mechProps{end, 8} = fractureStrain;
  end
end

% Write mechanical properties to Excel
mechPropsTable = cell2table(mechProps, ...
  'VariableNames', {'FileName', 'YoungsModulus_GPa', 'YieldStrength_MPa', 'YieldStrain', 'UTS_MPa',
'UTS_Strain', 'FractureStress_MPa', 'FractureStrain'});

writetable(mechPropsTable, fullfile(directoryPath, 'MechanicalProperties.xlsx'));

disp('Mechanical properties written to MechanicalProperties.xlsx');
disp(mechPropsTable);

 18

PIE Stress and Strain of SLM 304 SS

 19

 PIE Stress and Strain of SLM 304 SS

Figure B1. Stress-strain plots of 304 SS specimens in the XY and Z build directions (irradiation
temperatures of 300°C and 375°C) that were mechanically tested at 25°C. The Z specimens had higher
UTS, and failure strains compared to XY specimens.

 20

                                          B-1. B14 Data

Figure B2. Stress-strain plots of composition B14 irradiated at temperature 300°C and 500°C. Those
irradiated at 300°C appear stronger than those at 500°C.

                                          B-2. B16 Data

Figure B3. Stress-strain plots of composition B16 irradiated at temperature 300°C, 375°C, and 500°C.
Those irradiated at lower temperatures appear stronger than those as the temperature increases, with the
exception of specimen T001 whose strength approached 350 MPa.

                                          B-3. B18 Data

 21

Figure B4. Stress-strain plots of composition B18 irradiated at temperature 300°C, 375°C, and 500°C. It
is unclear if there is a distinct trend related to the irradiation temperature and the breaking strength.

                                          B-4. B19 Data

Figure B5. Stress-strain plots of composition B19 irradiated at temperature 300°C, 375°C, and 500°C. It
is unclear if there is a distinct trend related to the irradiation temperature and the breaking strength.

                                          B-5. B20 Data

Figure B6. Stress-strain plots of composition B20 irradiated at temperature 300°C, 375°C, and 500°C. It
is unclear if there is a distinct trend related to the irradiation temperature and the breaking strength.

 22

                                          B-6. B23 Data

Figure B7.Stress-strain plots of composition B23 irradiated at temperature 300°C, 375°C, and 500°C. It is
unclear if there is a distinct trend related to the irradiation temperature and the breaking strength.

                                           B-7. D4 Data

Figure B8. Stress-strain plots of composition D4 irradiated at temperature 300°C, 375°C, and 500°C.
There does appear to be a trend where the material breaks at a lower strength when irradiated at a higher
temperature.

                                           B-8. D5 Data

 23

Figure 9. Stress-strain plots of composition D5 irradiated at temperature 300°C, 375°C, and 500°C. The
breaking strength for the specimens from all three irradiation temperatures is similar, especially
considering that only a single specimen is available for the higher temperatures.

 24
