Repository: Joshuv-AI/antarctic-labs

# Antarctic Labs

Production: https://antarctic-labs.com
Repository: https://github.com/Joshuv-AI/antarctic-labs

This repository is the production website for Antarctic Labs — a React/Vite
single-page app with Cloudflare Pages Functions, deployed by Cloudflare
Pages from the `main` branch.

## What the site is

The site's center of gravity is the **Tower of Babel**, a preservation
library of hosted full-text works — 600,320 entries as of 2026-10-28 —
spanning sacred texts, classics, declassified records, papers, law, and
more, every entry a real hosted text (no metadata-only placeholders).

- `/tower-of-babel` — the library landing

File: doe-osti-17133600-corrosion-tests-with-developmental-tars.txt (part 1 of 6)
Corrosion Tests with
 Developmental TARS
 Materials

 Nuclear Fuel Cycle & Supply Chain

 Prepared for
 U.S. Department of Energy
Materials Recovery and Waste Form Development
 Campaign
 E. Schneiderlochner, A. Popa, Y. Liao,
 and W.L. Ebert
 Argonne National Laboratory
                              September 30, 2026
                                 ANL/CFCT-26/20

ii September 30, 2026

September 30, 2026 iii

 ABSTRACT
 Standard material corrosion test methods were applied to specimens of eight
 developmental TARS materials provided by PNNL. These multiphase alkali
 borosilicate glass-ceramic materials are being evaluated as possible waste forms
 for dehalogenated waste salt. The assessment included (1) characterization of the
 bulk microstructures using polished cross sections of all materials, (2) series of
 ASTM C1308 tests to measure the intrinsic dissolution rates at 90 °C and the
 effects of pH and temperature, (3) extended ASTM C1308 and ASTM C1220 tests
 to measure the effects of the saturation index, and (4) ASTM C1285 tests to
 measure the effect of solution saturation. Both the test solutions and reacted solids
 were evaluated to compare the durabilities of the different materials. The
 crystalline phases content increased from negligible in TARS-1 to dominant in
 TARS-8 and had a significant effect on the composition and abundance of the glass
 phase. Test results indicated most crystalline phases were more chemically durable
 than the glass phase, and the test responses were dominated by glass dissolution.
 This is important because most dose-contributing radionuclides in waste salt (e.g.,
 cesium and strontium) report to the glass phase during processing or form inclusion
 phases in the glass. The test responses were consistent with those typically
 observed for homogeneous borosilicate glasses, including pH dependences and
 solution feedback, but the temperature dependences measured for three of the more
 durable materials were not monotonic and did not follow Arrhenius behavior over
 the range 40 – 90 °C. This probably indicates the rates measured in ASTM C1308
 tests at different temperatures did not provide the kinetically maximum rate for
 even the most durable material that was tested, namely TARS-1. These screening
 tests and analyses indicate that the TARS-1 formulation is the most promising
 candidate for further development. The chemical durability of the TARS-1
 material is similar to that of the well-studied glass-bonded sodalite and iron
 phosphate waste form materials.

iv September 30, 2026

 THIS PAGE INTENTIONALLY LEFT BLANK

September 30, 2026                                                                                                                                            v

 CONTENTS
ABSTRACT................................................................................................................................................. iii

FIGURES ..................................................................................................................................................... vi

TABLES ...................................................................................................................................................... xi

ACRONYMS AND ABBREVIATIONS .................................................................................................. xiii

ACKNOWLEDGEMENTS ........................................................................................................................ xv

1.       INTRODUCTION .............................................................................................................................. 1

2.       EXPERIMENTAL APPROACH ....................................................................................................... 2
         2.1 TARS Materials ....................................................................................................................... 2
         2.2 Material Characterization ......................................................................................................... 4
         2.3 Corrosion Test Methods ........................................................................................................... 4
         2.4 Post-test SEM/EDS .................................................................................................................. 6
         2.5 Data Analysis and Interpretation.............................................................................................. 6

3.       RESULTS AND DISCUSSION......................................................................................................... 9
         3.1 Microstructures of TARS Materials ......................................................................................... 9
         3.2 ASTM C1308 Semi-Dynamic Stage Solution Results........................................................... 33
 3.3 ASTM C1308 Static Stage Solution Results and Post-Test Surface Analysis ....................... 37
         3.4 Results of ASTM C1308 Tests in pH buffers ........................................................................ 67
         3.5 Results of ASTM C1308 Tests at Different Temperatures .................................................... 72
         3.6 Results of ASTM C1220 Tests .............................................................................................. 76
         3.7 Results of ASTM C1285 Tests .............................................................................................. 78
         3.8 Comparison of Test Results ................................................................................................... 81

4.       CONCLUSIONS AND RECOMMENDATIONS ........................................................................... 84

REFERENCES ........................................................................................................................................... 85

APPENDIX A                TEST EXECUTION DATA .......................................................................................... 86

APPENDIX B SOLUTION CONCENTRATIONS AND NORMALIZED ELEMENTAL
    MASS LOSS .................................................................................................................................... 93

vi September 30, 2026

 FIGURES
1. Figure 1. Photographs of TARS materials provided for testing. ............................................................ 3
2. Figure 2. Optical micrographs of the crystalline features of the polished cross-sections of
 TARS materials embedded in epoxy: (a) TARS-1, (b) TARS-2, (c) TARS-3, (d) TARS-4, (e)
   TARS-5, (f) TARS-6, (g) TARS-7, and (h) TARS-8. ............................................................................ 9
3. Figure 3. (a-d) SEM BSE micrographs of TARS-1 showing morphology of polished
   specimen surface. ................................................................................................................................. 10
4. Figure 4. (a) SEM BSE micrograph of TARS-1 showing crystalline structures. (b) Ce, (c) K,
 (d), Cs, (e) Si, and (f) Zr. The numbers in (a) show locations where EDS spot analyses were
   performed. ............................................................................................................................................ 11
5. Figure 5. PXRD spectrum for TARS-1. ............................................................................................... 12
6. Figure 6. (a-d) SEM BSE micrographs of TARS-2 showing surface morphology. ............................. 13
7. Figure 7. (a) SEM BSE micrograph of TARS-2 showing crystalline structures and EDS maps
 for (b) Al, (c) Ce, (d) Cs, (e) K, (f) O, (g) Si, and (h) Zr. The numbers in (a) show where the
   EDS spots were analyzed. .................................................................................................................... 14
8. Figure 8. PXRD spectrum for TARS-2. ............................................................................................... 15
9. Figure 9. (a-d) SEM BSE micrographs of TARS-3 showing surface morphology. ............................. 16
10. Figure 10. (a) SEM BSE micrograph of TARS-3 showing crystalline structures and EDS
 maps for (b) Al, (c) Ce, (d) Cs, (e) K, (f) O, (g) Si, and (h) Zr. The numbers in (a) show
    where the EDS spots were analyzed..................................................................................................... 17
11. Figure 11. PXRD spectrum for TARS-3. ............................................................................................. 18
12. Figure 12. (a-d) SEM BSE micrographs of TARS-4 showing surface morphology. ........................... 19
13. Figure 13. (a) SEM BSE micrograph of TARS-4 in showing crystalline structures and EDS
 maps for (b) Al, (c) Ce, (d) Cs, (e) K, (f) O, (g) Si, and (h) Zr. The numbers in (a) show
    where the EDS spots were analyzed..................................................................................................... 20
14. Figure 14. PXRD spectrum for TARS-4. ............................................................................................. 21
15. Figure 15. (a-d) SEM BSE micrographs of TARS-5 showing surface morphology. ........................... 22
16. Figure 16. (a) SEM BSE micrograph of TARS-5 showing crystalline structures and EDS
 maps for (b) Al, (c) Ce, (d) Cs, (e) K, (f) O, (g) Si, and (h) Zr. The numbers in (a) show
    where the EDS spots were analyzed..................................................................................................... 23
17. Figure 17. PXRD spectrum for TARS-5. ............................................................................................. 24
18. Figure 18. (a-d) SEM BSE micrographs of TARS-6 showing surface morphology. ........................... 24
19. Figure 19. (a) SEM BSE micrograph of TARS-6 showing crystalline structures and EDS
 maps for (b) Al, (c) Ce, (d) Cs, (e) K, (f) O, (g) Ca, and (h) Zr. The numbers in (a) show
    where the EDS spots were analyzed..................................................................................................... 25
20. Figure 20. PXRD spectrum for TARS-6. ............................................................................................. 26
21. Figure 21. (a-d) SEM BSE micrographs of TARS-7 showing surface morphology. ........................... 27
22. Figure 22. (a) SEM BSE micrograph of TARS-7 showing crystalline structures and EDS
 maps for (b) Al, (c) Ce, (d) K, (e) Si, (f) O, (g) Ca and (h) Zr. The numbers in (a) show the
    locations where EDS spot analyses were performed. ........................................................................... 28

September 30, 2026 vii

23. Figure 23. PXRD spectrum for TARS-7. ............................................................................................. 29
24. Figure 24. (a-d) SEM BSE micrographs of TARS-8 showing surface morphology in four
    regions of test specimen. ...................................................................................................................... 30
25. Figure 25. (a) SEM BSE micrograph of TARS-8 showing crystalline structures and EDS
 maps for (b) Al, (c) Ce, (d) K, (e) Si, (f) O, (g) Ca and (h) Zr. The numbers in (a) show the
    locations where EDS spot analyses were performed. ........................................................................... 31
26. Figure 26. PXRD spectrum for TARS-8. ............................................................................................. 32
27. Figure 27. Cumulative normalized mass loss values (a) NL(B), (b) NL(Cs), (c) NL(K), (d)
    NL(Li), (e) NL(Na), and (f) NL(Si) for all TARS materials. ............................................................... 34
28. Figure 28. Cumulative normalized mass loss values (a) NL(B), (b) (Cs), (c) NL(K), (d)
    NL(Li), (e) NL(Na), and (f) NL(Si) for materials TARS-1-5. ............................................................. 35
29. Figure 29. Photographs of TARS-1 ASTM C1308 test specimen on (a) Day 0 (prior to
 initiation), (b) Day 4, and (c) Day 28 (after termination). The red line indicates where the
    reacted sample was cross sectioned for analysis of the corrosion layer. .............................................. 37
30. Figure 30. Dissolution plots of TARS-1 for alkali metals, B, and Si during (a) the four
    exchange intervals and (b) the static stage. .......................................................................................... 38
31. Figure 31. SEM BSE micrographs of three regions of TARS-1 (a, c, e) pre-testing; (b, d, f)
    post-testing. .......................................................................................................................................... 38
32. Figure 32. (a, b) SEM BSE images of the corrosion layer of TARS-1. The red arrow in (b)
    indicates where line scan analysis was performed. .............................................................................. 39
33. Figure 33. Line scan analysis of TARS-1 corrosion layer from interior bulk through reacted
    layer. ..................................................................................................................................................... 40
34. Figure 34. (a) SEM BSE micrographs of TARS-1 corrosion layer with numbers
 corresponding to where spot analyses were performed and elemental maps of (b) K, (c) Zr,
    (d) Na, (e) Si, and (f) Cs. ...................................................................................................................... 41
35. Figure 35. Photographs of TARS-2 ASTM C1308 test specimen on (a) Day 0 (prior to test
    initiation), (b) Day 4, and (c) Day 28 (termination). ............................................................................ 42
36. Figure 36. Dissolution plots of TARS-2 for alkali metals, B, and Si during (a) the four
    exchange intervals and (b) the static stage. .......................................................................................... 42
37. Figure 37. SEM BSE micrographs of three regions of TARS-2 prior to ASTM C1308 test in
 (a) top left, (b) bottom right, and (e) top right region and post-testing in (b) top left, (d)
    bottom right, and (f) top right region of mounted specimen. ............................................................... 43
38. Figure 38. Photographs of TARS-3 ASTM C1308 test specimen on (a) Day 0 (prior to test
 initiation), (b) Day 4, and (c) Day 28 (termination). Red line indicates where the reacted
    sample was cross sectioned for analysis of the corrosion layer. .......................................................... 44
39. Figure 39. Dissolution plots of TARS-3 for alkali metals, B, and Si during (a) the four
    exchange intervals and (b) the static stage. .......................................................................................... 44
40. Figure 40. SEM BSE micrographs of three regions of TARS-3 (a, c, e) pre-testing and (b, d,
    f) post-testing........................................................................................................................................ 45
41. Figure 41. SEM BSE images of the corrosion layers in the regions of (a) the glassy phase of
 TARS-3, and (b) the crystalline phases of TARS-3. The red arrow in (a) indicates where line
    scan analysis was performed. ............................................................................................................... 46

viii September 30, 2026

42. Figure 42. Line scan analysis of TARS-3 corrosion layer over the glassy phase. ............................... 46
43. Figure 43. (a) SEM BSE micrographs of TARS-3 corrosion layer where edge-nucleated
 crystal growth occurred, and elemental maps of (b) K, (c) Zr, (d) Na, (e) Si, and (f) Cs. ................... 47
44. Figure 44. Photographs of TARS-4 ASTM C1308 test specimen on (a) Day 0 (prior to
 initiation), (b) Day 4, and (c) Day 28 (termination) of the ASTM C1308 test. The red line
 indicates where the sample was cross sectioned for analysis of the corrosion layer. ........................... 48
45. Figure 45. Dissolution plots of TARS-4 for alkali metals, B, and Si during (a) the four
    exchange intervals and (b) the static stage. .......................................................................................... 48
46. Figure 46. Optical micrographs of cross section of TARS-4 on (a, c) Day 1 and (b, d) Day 28
    (termination) of ASTM C1308 test. ..................................................................................................... 49
47. Figure 47. SEM BSE micrographs of three regions of TARS-4 (a, c, e) pre-testing and (b, d,
    f) post-testing........................................................................................................................................ 50
48. Figure 48. SEM BSE images of the corrosion layer formed (a) on the glassy phase and (b) on
 the crystalline phases of TARS-4. The red arrow in (a) indicates where line scan analysis was
    performed. ............................................................................................................................................ 51
49. Figure 49. Line scan analysis of TARS-4 corrosion layer. .................................................................. 51
50. Figure 50. (a) SEM BSE micrographs of TARS-4 corrosion layer around crystalline phases
 with numbers corresponding to spot analyses and elemental maps of (b) K, (c) Zr, (d) Na, (e)
    Si, and (f) Cs......................................................................................................................................... 52
51. Figure 51. Photographs of TARS-5 ASTM C1308 test specimen on (a) Day 0 (prior to
 initiation), (b) Day 4, and (c) Day 28 (termination). The red line indicates where the specimen
    was cross sectioned for analysis of the corrosion layer. ....................................................................... 53
52. Figure 52. Dissolution plots of TARS-5 for alkali metals, B, and Si during (a) the four
    exchange intervals and (b) the static stage. .......................................................................................... 54
53. Figure 53. Optical micrographs of TARS-5 on (a, c) Day 1 and (b, d) Day 28 (termination) of
    the ASTM C1308 test. .......................................................................................................................... 54
54. Figure 54. SEM BSE micrographs of three regions of TARS-5 (a, c, e) pre-testing; (b, d, f)
    post-testing. .......................................................................................................................................... 55
55. Figure 55. (a) SEM BSE image of the corrosion layer on the glassy phase of TARS-5, and (b)
 BSE image of the corrosion layer on the crystalline phases of TARS-5. The red arrow in (a)
    indicates where line scan analysis was performed. .............................................................................. 56
56. Figure 56. Line scan analysis of TARS-5 corrosion layer. .................................................................. 56
57. Figure 57. (a) SEM BSE micrograph of TARS-5 corrosion layer locating spots of EDS
    analyses and elemental maps of (b) K, (c) Zr, (d) Na, (e) Si, and (f) Cs. ............................................. 57
58. Figure 58. Photographs of TARS-6 ASTM C1308 test specimen on (a) Day 0 (prior to
    initiation), (b) Day 4, and (c) Day 28 (termination). ............................................................................ 58
59. Figure 59. Dissolution plots of TARS-6 for alkali metals, B, and Si during (a) the four
    exchange intervals and (b) the static stage. .......................................................................................... 58
60. Figure 60. SEM micrographs of three regions of TARS-6 (a, c, e) pre-testing; (b, d, f) post-
    testing. .................................................................................................................................................. 59

September 30, 2026 ix

61. Figure 61. Photographs of TARS-7 ASTM C1308 test specimen on (a) Day 0 (prior to
    initiation), (b) Day 4, and (c) Day 28 (after termination) . ................................................................... 60
62. Figure 62. Dissolution plots of TARS-7 for alkali metals, B, and Si during (a) the four
    exchange intervals and (b) the static stage. .......................................................................................... 60
63. Figure 63. Optical micrographs of TARS-7 ASTM C1308 test specimen on (a, c, e) Day 1
    and (b, d, f) Day 28 (after termination). ............................................................................................... 61
64. Figure 64. SEM BSE micrographs of three regions of TARS-7 (a, c, e) pre-testing; (b, d, f)
    post-testing. .......................................................................................................................................... 62
65. Figure 65. SEM BSE micrograph showing point analysis of residual crystalline features on
    TARS-7 surface. ................................................................................................................................... 63
66. Figure 66. Photographs of TARS-8 ASTM C1308 test specimen on (a) Day 0 (initiation), (b)
    Day 4, and (c) Day 28 (termination) of ASTM C1308 test. ................................................................. 63
67. Figure 67. Plots of TARS-8 for alkali metals, B, and Si for dissolution during (a) the four
    exchange intervals and (b) the static stage. .......................................................................................... 64
68. Figure 68. SEM BSE micrographs of TARS-8 (a, c, e) pre-testing; (b, d, f) post-testing.................... 65
69. Figure 69. NL(Li) results for (a) TARS-1, (c) TARS-4, and (e) TARS-5 and log (NR(Li)) vs
    pH plots for (b) TARS-1, (d) TARS-4, and (f) TARS-5. ..................................................................... 69
70. Figure 70. NL(B) results for (a) TARS-1, (c) TARS-4, and (e) TARS-5, and log(NR(B)) vs
    pH plots for (b) TARS-1, (d) TARS-4, and (f) TARS-5. ..................................................................... 70
71. Figure 71. NL(Cs) results for (a) TARS-1, (c) TARS-4, and (e) TARS-5 and log(NR(Cs)) vs
    pH plots for (b) TARS-1, (d) TARS-4, and (f) TARS-5. ..................................................................... 71
72. Figure 72. NL(B) vs Time plots for ASTM C1308 tests at different temperatures with (a)
    TARS-1, (b) TARS-4, and (c) TARS-5, and (d) Arrhenius plot. ......................................................... 73
73. Figure 73. NL(Li) vs Time plots for ASTM C1308 tests at different temperatures with (a)
    TARS-1, (b) TARS-4, and (c) TARS-5, and (d) Arrhenius plot. ......................................................... 74
74. Figure 74. NL(Cs) vs Time plots for ASTM C1308 tests at different temperatures with (a)
    TARS-1, (b) TARS-4, and (c) TARS-5, and (d) Arrhenius plot. ......................................................... 75
75. Figure 75. SEM BSE photomicrographs of (a) TARS-1, (b) TARS-4, and (c) TARS-5
    specimens prepared for use in ASTM C1220 tests............................................................................... 76
76. Figure 76. Results of ASTM C1220 tests with TARS-1 (circles), TARS-4 (squares), and
    TARS-5 (diamonds) as (a) NL(Li), (b) NL(K), (c) NL(Na), (d) NL(B), (e) NL(Si), and (f)
    NL(Cs). ................................................................................................................................................. 77
77. Figure 77. SEM BSE photomicrographs of TARS-1 granules (a and b) prior to and (c and d)
    after 28-day ASTM C1285 test. ........................................................................................................... 79
78. Figure 78. SEM BSE photomicrographs of TARS-5 granules (a and b) prior to and (c and d)
    after 28-day ASTM C1285 test. .......................................................................................................... 80
79. Figure 79. SEM photomicrographs of TARS-6 granules (a and b) prior to and (c and d) after
    28-day ASTM C1285 test..................................................................................................................... 80
80. Figure 80. Results of ASTM C1308 semi-dynamic (dashed line), ASTM C1308x static
 (circles), ASTM C1220 (squares), and ASTM C1285 (diamonds) tests with TARS-1 based on
    (a) NL(Li), (b) NL(K), (c) NL(Na), (d) NL(B), (e) NL(Si), and (f) NL(Cs)........................................ 82

x                                                                                    September 30, 2026

81. Figure 81. Results of ASTM C1308 tests with different waste form materials. .................................. 83

September 30, 2026 xi

 TABLES
1. Table 1. Nominal ERV3 salt composition and composition based on complete dehalogenation .......... 2
2. Table 2. Composition of the glass waste forms produced at PNNL....................................................... 2
3. Table 3. Compositions of TARS materials, oxide mass fraction (Riley 2026) ...................................... 3
4. Table 4. Matrix of corrosion tests conducted with TARS materials ...................................................... 4
5. Table 5. Measured densities of TARS materials (g/cm3) ....................................................................... 8
6. Table 6. EDS spot analyses of TARS-1, in at % .................................................................................. 12
7. Table 7. EDS spot analyses of TARS-2, in at % .................................................................................. 13
8. Table 8. EDS spot analyses of TARS-3, in at % .................................................................................. 16
9. Table 9. EDS spot analyses of TARS-4, in at % .................................................................................. 19
10. Table 10. EDS spot analyses of TARS-5, in at % ................................................................................ 22
11. Table 11. EDS spot analyses of TARS-6, in at % ................................................................................ 25
12. Table 12. EDS spot analyses of TARS-7, in at % ................................................................................ 27
13. Table 13. EDS spot analyses of TARS-8, in at % ................................................................................ 32
14. Table 14. Linear regression fitting results for ASTM C1308 exchange tests. ..................................... 36
15. Table 15. EDS spot analyses of TARS-1 corrosion layer, in at % ....................................................... 40
16. Table 16. EDS spot analyses of TARS-4 corrosion layer, in at % ....................................................... 53
17. Table 17. EDS spot analyses of TARS-5 corrosion layer, in at % ....................................................... 57
18. Table 18. EDS spot analyses of TARS-7 post-C1308 testing, in at % ................................................. 63
19. Table 19. Regression Fits for NR(Li) results in pH Buffers................................................................. 68
20. Table 20. Regression Fits for NR(B) results in pH Buffers ................................................................. 68
21. Table 21. Regression Fits for NR(Cs) results in pH Buffers ................................................................ 68
22. Table 22. Measured pH dependencies .................................................................................................. 72
23. Table 23. Regression Fits for NL(B) vs test interval at different temperatures.................................... 73
24. Table 24. Regression Fits for NL(Li) test interval at different temperatures ....................................... 74
25. Table 25. Regression Fits for NL(Cs) test interval at different temperatures ...................................... 75
26. Table 26. Normalized Mass Loss Valus for ASTM C1220 tests, in g/m 2 ............................................ 77
27. Table 27. Normalized Elemental Mass Loss Values for ASTM C1285 tests, in g/m 2 ......................... 78
28. Table A.1. ASTM C1308 DIW test execution data……………………………………………………87
29. Table A.2. ASTM C1308 pH buffers test execution data .................................................................... 89
30. Table A.3. ASTM C1308 temperature test execution data................................................................... 91
31. Table A.4. ASTM C1220 test execution data....................................................................................... 92
32. Table A.5. ASTM C1285 test execution data....................................................................................... 92

xii September 30, 2026

33. Table B.1. Solution concentrations for ASTM C1308 tests in DIW, in ppb and ppm ......................... 94
34. Table B.2. Cumulative normalized elemental mass loss values for ASTM C1308 tests in
    DIW, in g/m2 ........................................................................................................................................ 96
35. Table B.3. Solution concentrations for ASTM C1308 tests in pH buffer solutions, in ppb ................. 98
36. Table B.4. Solution concentrations for ASTM C1308 blank tests with buffer solutions, in ppb ......... 99
37. Table B.5. Cumulative values for ASTM C1308 tests in pH buffer solutions, in g/m 2 ..................... 100
38. Table B.6. Solution concentrations for ASTM C1308 tests at different temperatures, in ppb ........... 101
39. Table B.7. Solution concentrations of blanks for ASTM C1308 tests in buffer solutions, in
    ppb ...................................................................................................................................................... 102
40. Table B.8. Cumulative values for ASTM C1308 tests at different temperatures, in g/m 2 ................. 102
41. Table B.9. Solution concentrations from C1220 tests, in ppm ........................................................... 103
42. Table B.10. Normalized elemental mass loss values for ASTM C1220 tests, in g/m 2....................... 103
43. Table B.11. Solution concentrations from ASTM C1285 tests, in ppm ............................................. 103
44. Table B.12. Normalized elemental mass loss values for ASTM C1285 tests, in g/m 2....................... 104

September 30, 2026 xiii

 ACRONYMS AND ABBREVIATIONS

ANL Argonne National Laboratory
ASTM ASTM-International
BSE Backscattered Electron (image)
CCC Canister Centerline Cooled (or cooling)
DOE US Department of Energy
EDS Energy-Dispersive X-ray Spectroscopy
ICP-MS Inductively Coupled Plasma-Mass Spectrometry
ICSD Inorganic Crystal Structure Database
MRWFD Material Recovery & Waste Form Development (campaign)
NL(i) Normalized Elemental Mass Loss (based on element i)
NR(i) Normalized Rate (based on element i)
NTRD DOE Nuclear Technology Research & Development
PNNL Pacific Northwest National Laboratory
PXRD Powder X-ray Diffraction
SEM Scanning Electron Microscope (or microscopy)

xiv September 30, 2026

 THIS PAGE INTENTIONALLY LEFT BLANK

September 30, 2026 xv

 ACKNOWLEDGEMENTS
This report was produced under the auspices of the US DOE Office of Nuclear Energy Nuclear Fuel Cycle
& Supply Chain program Materials Recovery and Waste Form Development Campaign. Issuance of this
report meets milestones M3FT-26AN030104016. Materials were provided for testing by Jared Oshiro
(PNNL), Xiaonan Lu (PNNL), Dr. John Vienna (PNNL), Harmony Werth (PNNL), Jacqueline Ferrer
(PNNL), and Dr. Brian Riley (PNNL). Solution analysis provided by Ms. Yifen Tsai (Argonne Analytical
Chemistry Laboratory) and Ms. Kristen DeAngeles (Argonne Analytical Chemistry Laboratory) is
gratefully acknowledged. Powder X-ray diffraction analysis provided by Dr. Sara Thomas and Dr. Steven
DelaCruz is also gratefully acknowledged.

This work was conducted at Argonne National Laboratory and supported by the U.S. Department of
Energy, Office of Nuclear Energy, under Contract DE-AC02-0TARS-6H11357.

This report/presentation was prepared as an account of work sponsored by an agency of the United States
Government; here the Office of Materials and Chemical Technologies’ Material Recovery and Waste Form
Development (MRWFD) program. Neither the United States Government nor any agency thereof, nor any
of their employees, makes any warranty, express or implied, or assumes any legal liability or responsibility
for the accuracy, completeness, or usefulness of any information, apparatus, product, or process disclosed,
or represents that its use would not infringe privately owned rights. Reference herein to any specific
commercial product, process, or service by trade name, trademark, manufacturer, or otherwise does not
necessarily constitute or imply its endorsement, recommendation, or favoring by the United States
Government or any agency thereof. The views and opinions of authors expressed herein do not necessarily
state or reflect those of the United States Government or any agency thereof.

xvi September 30, 2026

 THIS PAGE INTENTIONALLY LEFT BLANK

September 30, 2026                                                                                  1

 MATERIALS RECOVERY & WASTE FORM
 DEVELOPMENT CAMPAIGN

1. INTRODUCTION
Coordinated activities are in progress at Argonne and Pacific Northwest National Laboratory
(PNNL) to evaluate the effectiveness of using alternative waste forms to immobilize salt wastes
generated during the pyroprocessing of spent nuclear fuel. Those waste forms would likely also be
appropriate for immobilizing waste from molten salt reactors. Recently, PNNL and collaborators
at Washington State University demonstrated the use of an organic-acid-assisted thermal
dehalogenation process to convert chloride salt waste into an oxide-rich feed suitable for
vitrification in a borosilicate glass waste form (Oshiro et al. 2025). This process is of interest
because the use of organic agents may reduce some of the process complexity and off-gas
management challenges associated with other dehalogenation agents, particularly phosphates.
Furthermore, utilization of a borosilicate glass matrix makes use of extensive knowledge regarding
the processing and performance available regarding borosilicate waste glasses. Prototype materials
referred to as TARS, which was coined based on the descriptor “the average of refined
specifications”, were made at PNNL to assess the relative chemical durabilities of products with
different salt cation loadings and glass matrix compositions (Oshiro et al. 2026). In this report, the
results of tests used to measure the corrosion behaviors of eight compositionally different TARS
materials formulated with a wide range of additives are presented and related to the material
compositions and microstructures. The results of these screening tests are used to identify
compositions that warrant further study. Test results were compared to results of similar tests
conducted with alternative waste form materials including iron phosphate and glass-bonded
sodalite waste forms to provide an initial assessment.

2                                                                           September 30, 2026

2. EXPERIMENTAL APPROACH
2.1 TARS Materials
Eight TARS materials were formulated and fabricated at PNNL to represent waste forms made
with dehalogenated simulant ERV3 salt. The TARS materials were made using oxide reagents and
cooled according to the canister centerline cooling (CCC) profile for a full-size glass waste form
used to represent a cast TARS waste form. The ERV3 salt composition that was previously
formulated at Argonne to represent waste salt from pyroprocessing is shown in Table 1 with the
composition of corresponding oxides. Test results with TARS materials can be directly compared
to other waste form materials made with the ERV3 or similar salt.

Table 1. Nominal ERV3 salt composition and composition based on complete dehalogenation
 ERV3 Simulated Dehalogenated ERV3
 Reagent Mass % Reagent Mass%
                  KCl              39                 K2O                 45
                 LiCl              32                 Li2O                20
 NaCl 9 Na2O 9
 CeCl3 5 CeO2 6
                 NdCl3              5                Nd2O3                 5
 SrCl2 3 SrO 4
 CsCl 7 Cs2O 11

Eight TARS compositions were formulated to span a range of salt waste loadings and glass former
contents to assess the effect of composition on phase formation and corrosion performance. The
eight TARS glass ceramic materials are referred to herein by aliases TARS-1 through TARS-8.
Table 2 lists the sample identifiers and approximate salt cation loadings represented by oxides in
the eight TARS materials. The oxide-based waste loadings ranged from 30.03 to 40.62 mass
percent.

 Table 2. Composition of the glass waste forms produced at PNNL

 Alias PNNL Material ID Salt cation loading (oxide, mass%)
           TARS-1       ERV3-TARS-V2-ID1-CCC                         30.03
           TARS-2       ERV3-TARS-V2-ID2-CCC                         32.78
           TARS-3       ERV3-TARS-V2-ID3-CCC                         34.89
           TARS-4       ERV3-TARS-V2-ID4-CCC                         34.02
           TARS-5       ERV3-TARS-V2-ID5-CCC                         33.04
           TARS-6       ERV3-TARS-V2-ID6-CCC                         40.62
           TARS-7       ERV3-TARS-V2-ID7-CCC                         36.00
           TARS-8       ERV3-TARS-V2-ID8-CCC                         37.99

September 30, 2026                                                                               3

Figure 1 shows photographs of the TARS-1-TARS-8 materials provided for testing; photos of
TARS-1 - TARS-6 are courtesy of PNNL. Only half of the cast TARS-7 and TARS-8 materials
were provided for testing. Table 3 lists the mass fractions of each component of the glass. Waste
increases across the series accordingly: ID1 < ID2 < ID5 < ID4 < ID3 < ID7 < ID8 < ID6.

Figure 1. Photographs of TARS materials provided for testing.

 Table 3. Compositions of TARS materials, oxide mass fraction (Riley 2026)

 Material TARS-1 TARS-2 TARS-3 TARS-4 TARS-5 TARS-6 TARS-7 TARS-8
    Al2O3        0.080     0.077     0.080     0.066     0.066      0.188     0.090      0.080
    B2O3         0.090     0.101     0.090     0.080     0.090      0.020     0.065      0.080
     CaO         0.080     0.094     0.080     0.080     0.080      0.108     0.080      0.080
    SiO2         0.375     0.358     0.361     0.414     0.394      0.240     0.360      0.340
     ZnO         0.035       ─         ─         ─         ─        0.018       ─          ─
    ZrO2         0.040     0.043     0.040     0.020     0.040      0.020     0.045      0.040
     K2O         0.134     0.146     0.156     0.152     0.147      0.181     0.161      0.169
    Li2O         0.061     0.067     0.071     0.069     0.067      0.083     0.074      0.078
    Na2O         0.026     0.028     0.030     0.029     0.029      0.035     0.031      0.033
    CeO2         0.019     0.021     0.022     0.022     0.021      0.026     0.023      0.024
    Nd2O3        0.018     0.019     0.021     0.020     0.020      0.024     0.021      0.022
     SrO         0.011     0.012     0.012     0.012     0.012      0.014     0.013      0.013
