Repository: Joshuv-AI/antarctic-labs

# Antarctic Labs

Production: https://antarctic-labs.com
Repository: https://github.com/Joshuv-AI/antarctic-labs

This repository is the production website for Antarctic Labs — a React/Vite
single-page app with Cloudflare Pages Functions, deployed by Cloudflare
Pages from the `main` branch.

## What the site is

The site's center of gravity is the **Tower of Babel**, a preservation
library of hosted full-text works — 600,320 entries as of 2026-10-28 —
spanning sacred texts, classics, declassified records, papers, law, and
more, every entry a real hosted text (no metadata-only placeholders).

- `/tower-of-babel` — the library landing

File: doe-osti-17171709-disk-cut-processing-microstructural-anal.txt
LA-UR-26-27066
Approved for public release; distribution is unlimited.

Title: Disk Cut Processing Microstructural Analysis for Al/Ti and Ta/Ti Assemblies

Author(s): Gigax, Jonathan Gregory; Smith, Douglas Spencer; Ontiveros, Thomas Kyle; Hernandez,
 Isaac Anthony; Anghel, Veronica; Levin, Zachary Solomon; Cola, Mark Joseph

Intended for: Report

Issued:           2026-08-06

Los Alamos National Laboratory, an affirmative action/equal opportunity employer, is operated by Triad National Security, LLC for the National Nuclear Security
Administration of U.S. Department of Energy under contract 89233218CNA000001. By approving this article, the publisher recognizes that the U.S. Government
retains nonexclusive, royalty-free license to publish or reproduce the published form of this contribution, or to allow others to do so, for U.S. Government
purposes. Los Alamos National Laboratory requests that the publisher identify this article as work performed under the auspices of the U.S. Department of
Energy. Los Alamos National Laboratory strongly supports academic freedom and a researcher's right to publish; as an institution, however, the Laboratory does
not endorse the viewpoint of a publication or guarantee its technical correctness.

Disk Cut Processing
Microstructural Analysis for Al/Ti
and Ta/Ti Assemblies

Jonathan G. Gigax, Douglas S. Smith T. Kyle
Ontiveros, Isaac Hernandez, Veronica Anghel, Zachary
Levin, Mark Cola

 LA-UR-26-xxxxx
 05/15/26

Contents
Introduction ............................................................................................................................................... 1
Experimental Methods .................................................................................................................................. 1
Microstructural Characterization .................................................................................................................. 2
Microstructural Changes From PRocessing .................................................................................................. 6
Surface Roughness Evaluation.................................................................................................................... 10
Summary of Processing-Induced Changes ................................................................................................. 11
Conclusions ............................................................................................................................................. 13
References    ............................................................................................................................................. 13

Figures
Figure 1 - Microstructure of the provided materials. .................................................................................... 2
Figure 2 - Microstructure images of the hole saw cut Al/Ti sample. Scale bars in the left images
 apply to those on the right. Yellow dashed lines are incorporated into the images to
              denote the process-affected damage region. .......................................................................... 4
Figure 3 - Microstructure images of the hole saw cut Ti/Ta sample. Scale bars in the left images
 apply to those on the right. Yellow dashed lines are incorporated into the images to
              denote the process-affected damage region. .......................................................................... 5
Figure 4 - Comparison of laser cut microstructures using EBSD IPF maps at the interface for
 Al/Ti and Ti/Ta disks cut with a 3 mm kerf. Note that scale bars in the top images
 apply to those directly below as well. A white dashed line is provided to mark the
              cut surface. ............................................................................................................................. 6
Figure 5 - EDS map at the interface for a laser cut Al/Ti sample. Scale bar in the SEM
 micrograph applies to all elemental maps. A red ellipse is annotated on the O map
              to indicate oxidation at the interface. ..................................................................................... 7
Figure 6 - EDS map at the interface for a laser cut Ti/Ta sample. Scale bar in the SEM
              micrograph applies to all elemental maps. ............................................................................. 8
Figure 7 - Comparison of the Al and Ti cut surface microstructure from the Al/Ti plate for
 various processing conditions. The yellow lines demarcate the cut surface and
              extent of damage region. ........................................................................................................ 9
Figure 8 - Comparison of the Ta and Ti cut surface microstructure from the Ti/Ta plate for
 various processing conditions. The yellow lines demarcate the cut surface and
              extent of damage region. ...................................................................................................... 10
Figure 9 - Comparison of the cut surface for each material and process for the Al/Ti sample................... 11
Figure 10 - Comparison of the cut surface for each material and process for the Ti/Ta sample. ............... 11

Tables
Table 1 - Summary of process-induced changes to the materials. .............................................................. 12
Table 2 - Improvement of laser processing compared to hole saw cuts. Positive values (green)
 indicate an improvement while negative values (red) indicate a detriment. ........................ 12

Los Alamos National Laboratory Page ii

INTRODUCTION
Hole saw sectioning is the conventional approach to extracting samples from larger assemblies.
However, the process introduces significant damage to the regions surrounding the cut due to both the
high strains and heat generation from the process [1,2]. The high strain and temperatures, in turn, induce
changes to the microstructure that includes an increase in dislocation content, phase changes, and grain
and precipitate size changes (e.g. refinement and growth) [1-3]. Femtosecond laser machining is a
comparatively new technique that leverages high intensity (>1 W), short pulses (~100s fs) to remove
material [4]. Laser pulse interaction with the material includes highly localized ionization and subsequent
ejection of material due to the resulting Coulomb explosion. This process is near or below the
thermalization time of the host lattice and, for many materials with low conductivity, results in a damage-
free surface region. Damage to the host lattice can be incurred by the high pressures or shockwaves
produced in the material [5]. For materials with comparatively higher thermal conductivity (i.e. metals),
localized damage near the cut surface of up to a few micrometers has been observed in addition to surface
chemistry modification if not performed in vacuum [6-7]. In this study, we evaluate the damage from
both hole saw and femtosecond laser cuts on various materials. Scanning electron microscopy with both
back-scatter imaging and electron backscatter diffraction maps is leveraged to resolve changes to the
microstructure below the cut surface in addition to the peak-to-peak surface roughness.

EXPERIMENTAL METHODS
Plates of various materials including Al and Ti (hereafter “Al/Ti”) and Ti and Ta (hereafter “Ti/Ta”) were
furnished with various processing techniques used to section disks from the plates. Disks from each plate
were acquired using a hole saw to cut a disk from the Al or Ta side into the Ti material as indicated by a
chamfered edge visible on cuts. A femtosecond laser was used to section disks from plates with varying
process parameters. A subset was selected for analysis and included 2 and 3 mm kerf samples from the
Al/Ti and 2.5 mm and 3 mm kerf samples from the Ti/Ta.

All disk specimens were sectioned into quarters using an Allied TechCut high speed abrasive cut-off
wheel with water cooling to reduce process heat and minimize aerosolization of debris. Specimens were
mounted into a two part epoxy mixture and left to cure overnight. Specimens were polished using
successively finer grits of SiC papers from 320 to 1200 on a Struers Tegramin-25. Specimens were then
polished using successively finer diamond suspensions with particle sizes from 3 µm to 1 µm. Most
specimens were subject to a final polish of 0.05 µm alumina solution until a mirror finish was achieved.
However, Al-containing specimens (Al/Ti disks) were vibratory polished using a Buehler Vibromet 2 for
105 minutes. All specimens were cleaned using a micro-organic soap and de-ionized water to remove
any polishing suspension on the surface. Specimens subject to vibratory polishing were wiped with a
cotton ball soaked in acetone, followed by isopropanol and methanol.

All specimens were evaluated on a ThermoFisher Scientific Apreo scanning electron microscope (SEM)
operated at 30 kV. The use of a non-conductive epoxy mount required the use of a low vacuum (10 Pa)
mode on the SEM alongside the use of backscatter electron (BSE) imaging for nearly all micrographs
acquired. For BSE imaging of the sample without any simultaneous spectroscopic measurements, an
annular backscatter (ABS) detector was used to image the surface. Energy dispersive X-ray spectroscopy
(EDS) was collected using an EDAX Octane detector. Electron backscatter diffraction (EBSD) maps
were collected using an Oxford Symmetry detector. Grain orientation assignment was made using built-
in routines in the Oxford Aztec software. Those points with Kikuchi patterns that do not produce a fit
above the default threshold are assigned a zero value and appear as black in the inverse pole figure maps.

Los Alamos National Laboratory Page 1

MICROSTRUCTURAL CHARACTERIZATION
Figure 1 provides a comparison of the microstructure of the Al/Ti and Ti/Ta plates furnished for the
study. Combined inverse pole figure (IPF) and band contrast (BC) maps were collected at the interior of
the disks, far from the processed surface to ensure minimal influence from the processing on the
microstructure. It is important to note, the interface used hereafter refers to the interface between two
metals in an assembly. The phrase “cut surface” will be used to refer to the metal interface which was
processed with a hole saw or laser and faces the ambient environment. There are several qualitative
observations that can be derived from Fig. 1 and include:

 • The texture of Al is stronger than that of the other materials where there appears to be a mostly
 random grain orientation.

 • The Ti material used in the assembly with the Al plate is microstructurally different than that with
 Ta.

 • The Ta plate has the largest grain size (50-150 µm) followed by Al (20-60 µm) and the two Ti
 materials.

 • Grain morphology in all specimens appears equiaxed with some slight elongation of larger grains
 in the Ti specimen in the assembly with Al.

 • Ti/Al sample shows a bimodal grain size distribution with notable in-grain misorientation (color
 gradient within a grain) in larger grains.

 Figure 1 - Microstructure of the provided materials.

Figure 2 provides a comparison of the microstructure of the Al/Ti sample subject to hole saw cutting near
the interface. The BSE image clearly shows that the hole saw cutting induces significant changes to the
interface visible through the distortion to the interface of the two materials that is absent far from the cut
surface. Surface roughness induced by the cutting process is also visible with the BSE micrographs and
will be used later in the report to compare the different approaches.

Los Alamos National Laboratory Page 2

In contrast, the EBSD IPF maps show the cut edge near surface region has no obvious grains with the
scan parameters selected. Moreover, the grain morphology appears to qualitatively differ from that
derived at first glance from the BSE image. That is, grains appear to have distorted towards the interface
in the BSE image while they appear to distort away from the interface in the EBSD IPF maps. Both
images provide only part of the picture.

The amount of “damage” to the microstructure from the processing method can manifest in several forms
and should be defined, qualitatively, to provide a fair comparison across techniques and conditions.
These include: 1) Dislocation generation, 2) morphological changes to grain size (i.e. refinement or
growth) and shape, 3) crystallographic orientation changes. BSE imaging is capable of resolving changes
to grain size and shape but provides limited information on the other factors. Leveraging EBSD to
generate maps provides additional and complimentary information to BSE imaging albeit at a significant
time investment. For example, for grain sizes significantly below the spot size of the system grain
orientations cannot be identified and will appear as zero solutions (black color). When combined with a
BSE image, the data enables the derivation of a correct damage affected zone beneath the surface. This is
shown in the high magnification EBSD map of the interface (Fig. 2) where the BSE image has been
layered on top of the IPF map to accurately resolve the cut surface.

The majority of analysis performed in this report will be derived from qualitative assessments of
combined EBSD IPF, BC, and BSE images. Yellow dashed lines in Fig. 2 provide a qualitative boundary
from the cut surface to the end of the process-affected region. Several factors are integrated into the
assessment with most of those noted previously. No additional analysis is incorporated into the
evaluations (i.e. definition of quantitative threshold for in-grain misorientation and subsequent data
extraction). For the Al damage depth, a boundary beyond which the zero solution or poorly indexed spots
saturates is used to define the extent of the process-affected zone. For Ti, a transition from grains
distorted by the process to those unaffected is visible from the change in grain morphology (shape and
orientation).

Los Alamos National Laboratory Page 3

  Figure 2 - Microstructure images of the hole saw cut Al/Ti sample. Scale bars in the left images apply to those on the right.
 Yellow dashed lines are incorporated into the images to denote the process-affected damage region.

Figure 3 provides a similar analysis performed on the hole saw cut Ti/Ta sample. Here, an intermetallic
region is visible and is located at the interface of the two materials. However, unlike the Al/Ti, there is
little-to-no visible distortion to the interface at the near cut surface from the BSE image. The EBSD IPF
maps show, on the other hand, some degree of distortion manifested as grain morphology changes that are
delineated by the inset yellow lines. The damage depth in Ta is derived primarily from a combination of
the highly distorted (zero solution) near surface, grain refinement visible as a thin layer with atypically
small grains, and the region for which in-grain misorientation (color gradients within grains) are readily
visible in the IPF maps. Similar to the analysis performed for the Ti in the Al/Ti specimen, the extent of
the process-affected zone is determined by changes in grain shape and orientation.

Los Alamos National Laboratory Page 4

  Figure 3 - Microstructure images of the hole saw cut Ti/Ta sample. Scale bars in the left images apply to those on the right.
 Yellow dashed lines are incorporated into the images to denote the process-affected damage region.

Laser cut specimens exhibited significantly less microstructural changes compared to their hole saw cut
counterparts. Fig. 4 provides a comparison between Al/Ti and Ti/Ta specimens cut with a 3 mm kerf.
Here, very few changes to the interface are observed with some potential separation or oxidation of the
interface after processing.

Los Alamos National Laboratory Page 5

Figure 4 - Comparison of laser cut microstructures using EBSD IPF maps at the interface for Al/Ti and Ti/Ta disks cut with a 3
mm kerf. Note that scale bars in the top images apply to those directly below as well. A white dashed line is provided to mark
the cut surface.

MICROSTRUCTURAL CHANGES FROM PROCESSING
SEM-EDS maps at the interface for Al/Ti (Fig. 5) show that some process-induced changes, namely
oxygen and carbon enrichment at the interface occurred but is limited to ~25 µm from the cut edge. A red
ellipse is annotated on the O map to indicate oxidation at the interface. Ti/Ta EDS maps (Fig. 6) show no
significant changes to the interface after laser processing.

Los Alamos National Laboratory Page 6

Figure 5 - EDS map at the interface for a laser cut Al/Ti sample. Scale bar in the SEM micrograph applies to all elemental maps.
 A red ellipse is annotated on the O map to indicate oxidation at the interface.

Los Alamos National Laboratory Page 7

  Figure 6 - EDS map at the interface for a laser cut Ti/Ta sample. Scale bar in the SEM micrograph applies to all elemental
 maps.

A comparison of the process-affected damage are shown in Fig. 7 for all materials in the Al/Ti plate for
the hole saw cut, 2 mm kerf, and 3 mm kerf process conditions. Fig. 8 provides a comparison for all
materials in the Ti/Ta plate for the hole saw cut, 2.5 mm kerf, and 3 mm kerf process conditions. There
are several notable observations from the images and include:

 • Hole saw cuts induce more damage than laser processing in all materials.
 • Hole saw cuts produce a greater variety of microstructural changes including grain
 refinement (Ta), in-grain misorientation (Ta), and grain morphology changes (Ti).
 • Hole saw cuts induce significant changes to the material that result in no indexable grains to a
 depth of 5-10 µm below the cut surface. These changes are not readily observed in the laser
 cut specimens under the same imaging conditions.
 • Laser processing produces similar damage in materials across the two conditions compared
 and generally results in an increase in zero solution density in the process-affected zone.
 o Examinations across several surfaces show that, qualitatively, the higher kerf
 conditions resulted in less damage.
 o In-grain misorientation is visible in the Ta sample.

Los Alamos National Laboratory Page 8

Figure 7 - Comparison of the Al and Ti cut surface microstructure from the Al/Ti plate for various processing conditions. The
yellow lines demarcate the cut surface and extent of damage region.

Los Alamos National Laboratory Page 9

Figure 8 - Comparison of the Ta and Ti cut surface microstructure from the Ti/Ta plate for various processing conditions. The
yellow lines demarcate the cut surface and extent of damage region.

SURFACE ROUGHNESS EVALUATION
Surface roughness of the cuts was evaluated using BSE images located near the edge of the samples.
Figs. 9 and 10 compare the surface features of Al/Ti and Ti/Ta plates sectioned using both hole saw and
laser processing. All images have been tilt-corrected (linear correction) but did not have any higher order
corrections applied to preserve the structure induced by processing.

For Al in the Al/Ti (Fig. 9), the hole saw cutting resulted in the formation of a rough surface with cracks
and burrs/islands that appear with material flow during this process. The laser processing resulted in a
smoother surface with fewer features including the formation of wings or cantilevers of materials
resulting from the beam undercutting the surface. As shown previously in Figs. 5 and 6, oxide from the
laser ablation process is apparent on all laser cut surfaces. The surface height difference between the 2
mm kerf and 3 mm kerf samples is similar and more pronounced than the hole saw cutting, despite having
a smoother surface finish. For the Ti, the surfaces show significantly less surface features and roughness
than the Al. Beam undercutting is visible in the 3 mm kerf specimen, but no new or notable features
distinct from the Al are visible in the Ti.

Los Alamos National Laboratory Page 10

For the Ta in the Ti/Ta (Fig. 10), the hole saw cutting resulted in a similar surfaces features as observed in
the Al material with a greater extent. Sample burrs are also visible in the hole saw cut Ta specimen (right
edge of the sample). Laser ablation with the 2.5 mm kerf and 3 mm kerf conditions both resulted in a
smooth surface similar to that observed in the Ti with some changes to the curvature of the surface. For
the Ti sample, the surface structure is similar to that observed in the Al/Ti material with smooth surfaces
and little surface features. Additionally, the 3 mm kerf condition resulted in a larger variation in surface
height than the other conditions.

 Figure 9 - Comparison of the cut surface for each material and process for the Al/Ti sample.

 Figure 10 - Comparison of the cut surface for each material and process for the Ti/Ta sample.

SUMMARY OF PROCESSING-INDUCED CHANGES
Table 1 provides a summary of the observed changes to the microstructure and surface roughness of the
specimens evaluated in this study. Table 2 provides a comparison of laser cutting parameters to the hole
saw cut for all materials. Surface roughness values were measured as the highest and lowest point on the
surface within a 0.75 mm window for each material and condition, similar to an Rz measurement. The
largest values of damage or surface roughness are bolded for each material. Overall, hole saw cuts
resulted in significantly more damage to the microstructure compared to either laser processing condition.
Laser processing, however, resulted in greater surface height variation (roughness) than the hole saw cuts
for all but one material (Ta).

Los Alamos National Laboratory Page 11

 Table 1 - Summary of process-induced changes to the materials.

 Table 2 - Improvement of laser processing compared to hole saw cuts. Positive values (green) indicate an improvement while
 negative values (red) indicate a detriment.

Los Alamos National Laboratory Page 12

CONCLUSIONS
Several specimens sectioned from Al/Ti and Ti/Ta plates were examined using electron microscopy
techniques. Significant changes were observed at the interface in hole saw cut samples for the Al/Ti
including significant distortion of the mating Ti material. Laser processing resulted in separation of and
oxidation of the materials at the interface of the Al/Ti specimens. In contrast, significant less changes
were observed for both hole saw cuts and laser ablation for the Ti/Ta specimens. Across all processing
conditions, hole saw cuts consistently induced more damage to the microstructure than laser ablation at
either condition examined. Microstructural damage for materials varied with Al exhibiting the greatest
damage, followed by Ta and Ti. Surface roughness values, taken as the difference between the highest
and lowest point on the sample within a 0.75 mm window, showed that the laser cutting resulted in a
rougher surface in nearly all materials except for Ta for the surfaces evaluated.

REFERENCES
 1. A. Akkurt, The effect of cutting process on surface microstructure and hardness of pure and Al
       6061 aluminium alloy. Eng. Sci. Tech. Int. J. 18 (2015) 303-308.

 2. A. Akkurt, Surface properties of the cut face obtained by different cutting methods from AISI 304
 stainless steel materials. Indian J. Eng. Mat. Sci 16 (2014) 373-384.

 3. Z. Pan, Y. Feng, S. Y. Liang, Material microstructure affected machining: a review.
       Manufacturing Rev. 4 (2017) 1-12.

 4. M. Malinauskas, A. Žukauskas, S. Hasegawa, Y. Hayasaki, V. Mizeikis, R. Buividas, S.
 Juodkazis, Ultrafast laser processing of materials: from science to industry. Nature Light: Science
       & Applications 5 (2016) e16133.

 5. A.M. Rubenchik, M.D. Feit, M.D. Perry, J.T. Larsen, Numerical simulation of ultra-short laser
 pulse energy deposition and bulk transport for material processing. Appl. Sur. Sci. 127-129
       (1998) 193-198.

 6. J. G. Gigax, et al., Micropillar compression response of femtosecond laser-cut single crystal Cu
 and proton irradiated Cu. Scripta Mater. 170 (2019) 145-149.

 7. J. G. Gigax, et al., Sizing up mechanical testing: Comparison of microscale and mesoscale
 mechanical testing techniques on a FeCrAl welded tube. J. Mat. Res. 35 (2020) 2817-2830.

Los Alamos National Laboratory Page 13
