Repository: Joshuv-AI/antarctic-labs

# Antarctic Labs

Production: https://antarctic-labs.com
Repository: https://github.com/Joshuv-AI/antarctic-labs

This repository is the production website for Antarctic Labs — a React/Vite
single-page app with Cloudflare Pages Functions, deployed by Cloudflare
Pages from the `main` branch.

## What the site is

The site's center of gravity is the **Tower of Babel**, a preservation
library of hosted full-text works — 600,320 entries as of 2026-10-28 —
spanning sacred texts, classics, declassified records, papers, law, and
more, every entry a real hosted text (no metadata-only placeholders).

- `/tower-of-babel` — the library landing

File: doe-osti-17197666-complete-the-microstructural-characteriz.txt
ORNL/SPR-2025/4195

Light Water Reactor Sustainability Program

 Complete the Microstructural
  Characterization on Alloy 182
 Samples Produced in FY24 Weld
 Campaign and Demonstrate the
Weldability of Irradiated Ni Alloy 182
 (up to 20 appm)

            M3LW-25OR0406013

 September 2025
 U.S. Department of Energy
 Office of Nuclear Energy

 DISCLAIMER 1
This information was prepared as an account of work sponsored by an
agency of the U.S. Government. Neither the U.S. Government nor any
agency thereof, nor any of their employees, makes any warranty, expressed
or implied, or assumes any legal liability or responsibility for the accuracy,
completeness, or usefulness, of any information, apparatus, product, or
process disclosed, or represents that its use would not infringe privately
owned rights. References herein to any specific commercial product,
process, or service by trade name, trademark, manufacturer, or otherwise,
does not necessarily constitute or imply its endorsement, recommendation,
or favoring by the U.S. Government or any agency thereof. The views and
opinions of authors expressed herein do not necessarily state or reflect
those of the U.S. Government or any agency thereof.

                                                              ORNL/SPR-2025/4195
 Materials Science and Technology Division

 COMPLETE THE MICROSTRUCTURAL CHARACTERIZATION ON
 ALLOY 182 SAMPLES PRODUCED IN FY24 WELD CAMPAIGN AND
DEMONSTRATE THE WELDABILITY OF IRRADIATED NI ALLOY 182
 (UP TO 20 APPM)

                          M3LW-25OR0406013

 Jian Chen, Roger Miller, Zhili Feng
 Oak Ridge National Laboratory

 Jonathan Tatman, Benjamin Sutton, Gregory Frederick
 Electric Power Research Institute

 September 2025

 Prepared by

 OAK RIDGE NATIONAL LABORATORY
                       Oak Ridge, TN 37831-6283
 managed by
 UT-BATTELLE, LLC
 for the
 US DEPARTMENT OF ENERGY
 Office of Nuclear Energy
 under contract DE-AC05-00OR22725

 CONTENTS

LIST OF FIGURES ......................................................................................................................................iv
LIST OF TABLES .........................................................................................................................................v
ACRONYMS................................................................................................................................................vi
ACKNOWLEDGMENT .............................................................................................................................vii
ABSTRACT ...............................................................................................................................................viii
1. INTRODUCTION .................................................................................................................................1
2. EXPERIMENTS ....................................................................................................................................3
    2.1 Materials.......................................................................................................................................3
    2.2 Welding ........................................................................................................................................4
    2.3 Weld microstructural characterization .........................................................................................5
3. RESULTS AND DISCUSSION ............................................................................................................6
4. SUMMARY.........................................................................................................................................16
5. REFERNECES ....................................................................................................................................17

 iii

 LIST OF FIGURES

Figure 1 A weld cross-section produced in the previous weld campaign (M3LW-23OR0406015)
        showing a small crack in the toe region of the entry pass.................................................................2
Figure 2 Cross-section views of 182C-4 welded coupon (targeted helium concentration 10 appm):
 polished (a) and etched (b) cross-section containing clad L1 (low heat input without
 ABSI) and clad L4 (high heat input with ABSI); polished (c) and etched (d) cross-section
 containing clad L2 (low heat input with ABSI) and clad L3 (high heat input without
        ABSI). ...............................................................................................................................................8
Figure 3 Top views of the 182C-4 weld beads under insufficient shielding gas conditions: (a)
        Passes 1-2 in L2; (b) Passes 8-10 in L3. ...........................................................................................8
Figure 4 Cross-section views of polished 182D-3 coupon (targeted helium concentration 20
 appm): (a) containing clad L1 (low heat input without ABSI) and clad L4 (high heat input
 with ABSI); (b) containing clad L2 (low heat input with ABSI) and clad L3 (high heat
        input without ABSI)........................................................................................................................10
Figure 5 Cross-section views of polished 182E-1 coupon (targeted helium concentration 30
 appm): (a) containing clad L1 (low heat input without ABSI) and clad L4 (high heat input
 with ABSI); (b) containing clad L2 (low heat input with ABSI) and clad L3 (high heat
        input without ABSI)........................................................................................................................11
Figure 6 Top view of weld showing different surface morphology due to insufficient shielding
        gas protection: (a) 182D-3 and (b) 182E-1 .....................................................................................13
Figure 7 SEM images of (a) 182C-1-L1 and (b) 182C-1-L2 welded in FY22 ............................................14
Figure 8 Statistical comparison of the microscopic GBD coupons 182C-1-L1 vs. 182C-1-L2 ..................15

 iv

 LIST OF TABLES

Table 1 Chemistry Analysis Results of Alloy 182.........................................................................................3
Table 2 Weld Coupon ID ...............................................................................................................................4

 v

 ACRONYMS

ABSI-LW auxiliary beam stress improved laser welding
appm atom parts per million
DOE Department of Energy
EPRI Electric Power Research Institute
HAZ heat-affected zone
HeIC helium induced cracking
LTO Long-Term Operation
LW laser weld
LWRS Light Water Reactor Sustainability
NE Office of Nuclear Energy
ORNL Oak Ridge National Laboratory
wppm weight parts per million
Grain boundary degradation GBD

 vi

 ACKNOWLEDGMENT

This research was sponsored by the US Department of Energy (DOE), Office of Nuclear Energy (NE),
under contract No. DE-AC05-00OR22725 with Oak Ridge National Laboratory (ORNL), managed and
operated by UT-Battelle, LLC. Programmatic support was provided by DOE Office of Nuclear Energy
(DOE-NE), Light Water Reactor Sustainability Program Materials Research Pathway.

The authors gratefully acknowledge the program support of Xiang (Frank) Chen, Materials Research
Pathway Lead of the Light Water Reactor Sustainability Program at ORNL; engineering support of Kurt
Smith and Bob Sitterson; hot cell facilities and operations contributions of Clay Morris, Jerid Metcalf,
Tony Davis, Kevin Delabar, Rick Bowman, Scott Thurman, Scott White, Donald Caverly, and Allen
Smith.

 vii

 ABSTRACT

This report summarizes the microstructural characterization of irradiated Ni-base alloy 182 laser-welded
samples produced at the Radiochemical Engineering Development Center (REDC) in FY24. Irradiated
nickel alloy 182 with estimated helium concentration up to 20 appm were laser welded in the hot cell with
refined welding parameters. Equipment and capabilities were developed jointly by the U.S. Department of
Energy, Office of Nuclear Energy, Light Water Reactor Sustainability Program, the Electric Power
Research Institute, the Welding and Repair Technology Center, and Oak Ridge National Laboratory. The
significant, on-going effort to weld irradiated alloys with high helium concentrations and
comprehensively analyze the results will eventually yield validated repair techniques and guidelines for
use by the nuclear industry in extending the operational lifetimes of nuclear power plants.

This report fulfills the FY 2025 milestone M3LW-25OR0406013, “Complete the microstructural
characterization on alloy 182 samples produced in FY24 weld campaign and demonstrate the weldability
of irradiated Ni alloy 182 (up to 20 appm)”.

 viii

 1. INTRODUCTION

Today, welding is widely used for repair, maintenance, and upgrades of nuclear reactor components. As a
critical technology to extend the service life of nuclear power plants beyond 60 years, weld technology
must be further developed to meet new challenges associated with the aging of the plants, such as control
and mitigation of the detrimental effects of weld residual stresses and repair of highly irradiated materials.
To meet this goal, a fundamental understanding of welding effects is necessary for the development of
new and improved welding technologies.

Welding repair of irradiated nuclear reactor materials (such as austenitic stainless steels used for the
reactor internals) is very challenging because the existence of helium in the steel, even at very low levels
(i.e., parts per million), can cause cracking during repair welding. Helium is a product of the boron and
nickel transmutation process under intense neutron irradiation. Under the influence of high temperatures
and high tensile stresses during welding, rapid formation and growth of helium bubbles can occur at grain
boundaries, resulting in intergranular cracking in the heat-affected zone (HAZ) – the so-called helium-
induced cracking (HeIC) (Kanne Jr. 1988). Over the past decades, a basic understanding has been
established for the detrimental effects of weld stresses on HeIC (Feng and Wilkowski 2002) (Feng,
Wolfe, et al. 2009). However, practical methods for weld repair of irradiated materials are still evolving.
Industry’s experience is based on current arc-welding–based and laser-welding–based repair technologies
that are limited to situations where the helium in the irradiated materials is less than 10 appm. Although
no welding restrictions are required for helium levels below 0.1 appm helium, restrictions on welding
parameters, such as welding heat input, are necessary when the helium levels are above 0.1appm. Reactor
internals with helium levels above 5-10 appm are generally considered not to be weldable (or weld
repairable) using today’s welding practices common to the industry (EPRI 2015) (JNES 2004).

As the service life of nuclear reactors in the United States is extended, the amount of helium in the
structural materials in certain highly irradiated areas will continue to increase, reaching levels much
higher than 10 appm. Therefore, innovations in repair welding technology are essential to addressing this
critical industry need.

This research, a joint effort of the US Department of Energy Office of Nuclear Energy (DOE-NE) Light
Water Reactor Sustainability (LWRS) Program and the Electric Power Research Institute (EPRI) Welding
and Repair Technology Center, is aimed at developing advanced welding technology for reactor repair
and upgrades. It focuses on welding repair of irradiated materials that are extremely challenging and
require long-term R&D. Multiple weld campaigns have been completed on irradiated 304 and 316
stainless steels with the targeted helium concentration up to 30 appm between FY2018 and FY2021.
Microstructural characterizations demonstrated the feasibility to use advanced auxiliary beam stress
improved laser welding (ABSI-LW) to mitigate the formation of HeIC. In FY2022 and FY2023,
irradiated nickel alloy 182 samples were further studied using ABSI-LW (M3LW-22OR0406013,
M3LW-23OR0406015). The microstructural characterization showed no major cracks in most of the
HAZ in welded samples with dopped boron concentration up to 15 wppm, except for weld toe regions as
shown in Figure 1. Hence, the research activities in FY2024 focused on further optimization of the laser
welding parameters to mitigate this issue (M2LW-24OR0406013). This milestone report summarizes the
microstructural characterization of the laser welded samples produced in FY24.

 1

Figure 1 A weld cross-section produced in the previous weld campaign (M3LW-23OR0406015) showing a
 small crack in the toe region of the entry pass.

 2

 2. EXPERIMENTS

2.1 Materials

Five heats of Alloy 182 having five boron concentration levels (nominally 0, 5, 10, 20, and 30 ppm by
weight) were produced by Sophisticated Alloys, Inc, following the specifications established by ORNL to
cover the anticipated range of helium levels in materials exposed up to 80 years of reactor operation
(M3LW-14OR0406014, 2014). Table 1 shows the complete chemistry analysis of the Alloys 182 heats
used in this project. As shown in the Table 1 not all the target boron concentrations were achieved but a
wide range of boron levels were produced ranging from 0.3 to 23 wppm. All other elements met the
chemistry requirements for Alloy 182. Bar stock sections were machined to final dimensions
(76x56x8.9mm3 nominal) to yield 7 pieces at each boron level for subsequent irradiation. Alloy 182 is a
commonly used nickel-based weld metal for joining Alloy 600 components, particularly in nuclear reactor
pressure boundary applications such as nozzles and safe ends. Although most plants are transitioning
from Alloy 600 to Alloy 690, using Alloy 152 as the preferred filler metal, due to the superior stress
corrosion cracking resistance of Alloy 690, many existing components with Alloy 182 welds remain in
service. Additionally, repair welds and overlays often interact with these legacy welds. As such,
understanding the behavior of Alloy 182 remains critical for supporting long-term operation and life
extension strategies. An additional fifteen specimens from heats 182D and 182E were fusion welded on
one side to half of the specimen depth to produce a representative weld microstructure.

The custom alloy 182 blocks were irradiated at the ORNL High Flux Isotope Reactor with a total fluence
ranging from 5.08 × 1020 to 1.31 × 1021 n/cm2, which includes contributions from both fast and thermal
neutrons (thermal neutrons < 0.5 eV, epithermal neutrons 0.5 eV to 0.1 MeV and fast neutrons > 1 MeV)
depending on the location of the blocks inside the irradiation bores. The irradiated blocks were aged for
more than 2 years to allow decay of short half-life isotopes before welding experiments began. Details of
the irradiation of the coupons can be found in the previous milestone report M3LW-17OR0406013 (Feng,
Miller, et al. 2017).

 Table 1 Chemistry Analysis Results of Alloy 182

 Alloy 182 Heat Identification
 Element Unit
                            182A              182B           182C              182D       182E

        B         wppm       0.3                5              15              14          23
        Co        wppm        2                 2               2               2           2
        Al        wppm       81                34              32              54          56
        Mo        wppm        1                 1               8               1           1
        Cu        wppm        2                 1               2               1           1

        C         wt%        0.03           0.08              0.03            0.04         0.04
        Mn        wt%        7.03           7.00              6.76            7.17         7.08
        Si        wt%        0.50           0.50              0.51            0.50         0.49
        Cr        wt%       15.99          16.00             16.00           16.16        16.10
        Fe        wt%        7.36           7.92              7.31            7.14         7.12
        Nb        wt%        2.07           2.06              1.83            1.82         1.84
        Ti        wt%        0.44           0.43              0.43            0.43         0.46
        P         wt%      0.00013        0.00011           0.00018         0.00015      0.00016
        S         wt%      0.00207        0.00199           0.00280         0.00200      0.00220
 Ni Balance Balance Balance Balance Balance

 3

2.2 Welding

In this weld campaign, laser welding experiments were conducted on three alloy 182 coupons with three
nominal boron concentrations (10, 20 and 30 wppm). The weld coupon ID, measured boron
concentrations, welding process, and weld campaign identification are given in Table 2. Details of the
equipment and experimental procedures have been reported in the previous milestone report (M3LW-
23OR0406015) (Chen, et al. 2023).

 Table 2 Weld Coupon ID

 Weld Coupon Microstructural Target Boron, Measured boron,
 ID. condition wppm wppm
                 182C-4               Wrought                  10                   15
                 182D-3               Wrought                  20                   14
                 182E-1               Wrought                  30                   23

Laser weld cladding was performed on irradiated alloy 182 base material with 52M as filler material.
Four laser-welded clads (weld IDs L1, L2, L3 and L4) were made using different welding conditions on
each coupon. The arrangement of the four laser clads on each coupon was identical to the previous weld
campaign (M3LW-22OR0406013). Two claddings on the top side of the steel coupon plate are labeled as
L1 and L2 welded using relatively low heat input, and another two on the bottom side are labeled as L3
and L4 welded using high heat input. Weld claddings L2 and L4 in the figure were made with the ABSI-
LW and weld claddings L1 and L3 were made with LW without ABSI for comparison. The selection of
different heat input levels was aimed at generating data points for identifying the threshold heat input
above which HeIC occurs, as a function of helium concentration. The application of ABSI can reduce
tensile stresses during weld solidification, thereby decreasing the susceptibility to HeIC.

Each clad consisted of three layers (Layer 1, layer 2 and Layer 3 from the bottom to the top of each clad).
Layer 1 consisted of ten weld passes. Layer 2 consisted of seven weld passes. Layer 3 consisted of four
weld passes.

There are two major differences in terms of the laser parameters from the previous weld campaign:

 (a) The power of the welding beam was reduced from 1000W to 700W for the entry pass of each
 layer (Pass 1 of Layer 1, Pass 1 of Layer 2, and Pass 1 of Layer 3).

 (b) After welding each 3-layer clad, one additional autogenous pass (no filler wire) on each side of
 the weld toe regions of the first layer was performed. The center of the autogenous pass was
 aligned with the edge of the weld toe where the crack occurred in the last weld campaign (refer to
 Figure 1)

The purpose of these adjustments is to reduce and mitigate the formation of crack in the weld toe regions
as observed in the previous weld campaign (M3LW-23OR0406015).

Note, abnormal welding parameters or conditions were accidentally used in some of the passes. They are
summarized as follows:

 (a) Sample ID 182C-4: insufficient shielding gas in weld passes 1 and 2 in Layer 1of clad L2 (low
 heat input with ABSI).

 4

 (b) Sample ID 182C-4: insufficient shielding gas in weld passes 8-10 in Layer 1of clad L3 (high heat
 input without ABSI)

 (c) Sample ID 182D-3: insufficient shielding gas in weld pass 5 in Layer 1of clad L4 (high heat input
 with ABSI).

 (d) Sample ID 182E-1: insufficient shielding gas from Pass 5/ Layer 2 to Pass1/layer 2 in clad L4
 (high heat input with ABSI).

2.3 Weld microstructural characterization

A horizontal band saw was used in a hot cell to cut cross-weld samples from the welds made on irradiated
coupons for weld quality, microstructure and property characterization. Samples for helium determination
were removed by a low-speed diamond saw in a hot cell. Details of the cutting procedures can be found in
the previous milestone report M3LW-23OR0406015 (Chen, et al. 2023). Optical imaging analysis was
performed on the newly welded samples. Additionally, SEM analysis was conducted on one of the Alloy
182 samples welded in FY22 (M3LW-22OR0406013) to provide a statistical evaluation of the effects of
the ABSI method.

 5

 3. RESULTS AND DISCUSSION

Figure 2(a-d) shows the cross-sections of welded 182C-4 sample (targeted 10 appm helium) containing
four clads (L1-L4) welded with different conditions. Figure 2 (a) and (c) show the polished cross-
sections, while (b) and (d) show the same cross-sections after etching. The etched cross-sectional view
indicates the first pass (1) and the last pass (10) of the first clad layer, as well as the autogenous passes.
No cracks are observed in clads L1 and L4 as shown in Figure 2 (a) and (b). In contrast to previous
results (M3LW-23OR0406015), which exhibited cracking at the weld toe of the first pass, the refined
laser parameters used in the current welding campaign (reduced heat input for the first weld pass plus the
additional low-heat autogenous passes on both weld toes) effectively mitigated this issue. However, as in
Figure 2 (c) and (d), a few cracks are still present. One crack is located between Passes 1 and 2 in L2,
attributed to insufficient shielding gas protection, which led to increased laser heat absorption. For the
same reason (insufficient shielding gas protection during welding Passes 8-10 in L3), a crack was also
observed between Pass 10 and the adjacent autogenous pass in L3. The top views of the 182C-4 weld
beads under these insufficient shielding gas conditions are shown in Figure 3, revealing a rough surface
texture. Such roughness adversely affected the quality of subsequent fusion of the weld metal and
contributed to lack of fusion (LOF) defects as indicated by a red box in Figure 2 (c) and (d). This LOF
defect is located in the deposited weld metal and has nothing to do with HeIC defect. It is noted that
another crack is present on the top surface of L2. This crack is in the cladded material, not within the
HAZ of the base metal, and is not attributed to HeIC either. The crack is believed to have been caused by
excessive power of the auxiliary laser beam.

 (a)

 6

(b)

(c)

7

 (d)

Figure 2 Cross-section views of 182C-4 welded coupon (targeted helium concentration 10 appm): polished (a)
 and etched (b) cross-section containing clad L1 (low heat input without ABSI) and clad L4 (high heat input
with ABSI); polished (c) and etched (d) cross-section containing clad L2 (low heat input with ABSI) and clad
 L3 (high heat input without ABSI).

 (a) (b)

Figure 3 Top views of the 182C-4 weld beads under insufficient shielding gas conditions: (a) Passes
1-2 in L2; (b) Passes 8-10 in L3.

 8

Figure 4 and Figure 5 present cross-sectional views of polished samples 182D-3 (nominally 20 appm
targeted helium) and 182E-1 (nominally 30 appm targeted helium), respectively. Heat-affected zone
(HAZ) cracks were observed along the fusion line boundary of the cladding in both samples. Overall,
sample 182D-3 exhibits more cracks than 182E-1, despite having a lower nominal boron doping level.
This discrepancy may be due to an actual transmuted helium concentration that differs from the nominal
target. Further measurements are required to determine the actual helium content in the samples.

It is noted that shielding gas was insufficiently applied during welding Pass 5 of the first layer in L4 of
sample 182D-3 (Figure 4a). This resulted in altered surface roughness, which affected several subsequent
passes with increased heat input and penetration depth. These effects are also evident in the top-surface
morphology of the weld (Figure 6a). Consequently, slightly larger cracks were observed in HAZ of the
affected region in L4 of sample 182D-3, despite the application of ABSI, which was intended to reduce
cracking (Figure 4a). For comparison, L3 of the same sample, where this issue was not present, shows
slightly smaller cracks (Figure 4b).

A similar issue with shielding gas insufficiency occurred in L4 of sample 182E-1, as seen in the cross-
sectional view(Figure 5a) and top view (Figure 6b). Although this occurred during welding of the second
layer, the increased heat absorption led to a slight increase in HeIC tendency in HAZ.

 (a)

 9

 (b)

Figure 4 Cross-section views of polished 182D-3 coupon (targeted helium concentration 20 appm):
(a) containing clad L1 (low heat input without ABSI) and clad L4 (high heat input with ABSI); (b)
containing clad L2 (low heat input with ABSI) and clad L3 (high heat input without ABSI).

 (a)

 10

 (b)

Figure 5 Cross-section views of polished 182E-1 coupon (targeted helium concentration 30 appm):
(a) containing clad L1 (low heat input without ABSI) and clad L4 (high heat input with ABSI); (b)
containing clad L2 (low heat input with ABSI) and clad L3 (high heat input without ABSI).

 11

12

 Figure 6 Top view of weld showing different surface morphology due to insufficient shielding gas
                              protection: (a) 182D-3 and (b) 182E-1

To study the influence of ABSI on welding of Alloy 182, Coupons 182C-1-L1(low heat without ABSI)
and 182C-1-L2 (low heat with ABSI), both welded in FY22 (M3LW-22OR0406013), were selected for
further SEM analysis. In Figure 7a, sub-micron-sized pores or voids are visible within the FZ. Similar
features have been reported in previous studies on welding irradiated stainless steels (M3LW-
20OR0406016). These pores are not associated with HeIC but are instead attributed to helium entrapment
during the solidification of the weld metal. In HAZ, microscopic cracks or pits (highlighted by arrows in
the SEM image) were observed along some grain boundaries, consistent with observations from earlier
welding trials on irradiated stainless steels. Similar submicron pores in FZ and signs of grain boundary
degradation GBD in HAZ were also observed in the sample welded using ABSI technique as shown in
Figure 7b. However, the extent of GBD appears to be reduced compared to the sample welded by the
conventional method. This reduction can be attributed to the effect of the auxiliary beam in the ABSI
setup, which introduces localized compressive thermal stresses around the weld zone. These compressive
stresses help counteract the tensile stresses induced by solidification shrinkage, thereby suppressing grain
boundary separation and limiting helium-induced damage during welding.

 13

 Figure 7 SEM images of (a) 182C-1-L1 and (b) 182C-1-L2 welded in FY22

A statistical comparison of microscale GBD was conducted by scanning along the entire fusion boundary
using SEM. As shown in Figure 8, the overall extent of GBD was significantly lower in 182C-1-L2
welded using the ABSI technique compared to 182C-1-L1 welded with the conventional method. In the
conventionally welded sample, approximately 1,230 GBDs were identified, with an average length of
10.2 µm and a maximum length of 53.7 µm. In contrast, the ABSI-welded sample exhibited only 339
GBDs, with a reduced average length of 7.1 µm and a maximum length of 38.4 µm. These results
demonstrate the potential of the ABSI technique to mitigate GBD formation in helium-containing
weldments.

 14

Figure 8 Statistical comparison of the microscopic GBD coupons 182C-1-L1 vs. 182C-1-L2

 15

 4. SUMMARY

This report describes the research activities conducted in FY 2025 on post-weld evaluation and
characterization of the quality of welds made on irradiated Ni-base alloy 182 (with targeted helium from
10 to 30 appm) by refined laser welding conditions, with additional evaluation of welding techniques
developed in prior years. The major findings include:

 1. For samples with 10 appm targeted helium, refined laser process parameters (reduced power for
 the first pass plus low-heat autogenous passes on both sides of weld toe regions) show potential in
 mitigating HeIC at the weld toes, as observed in previous weld campaigns. However, insufficient
 shielding gas coverage can still lead to HeIC and lack of fusion defects.

 2. For samples with targeted helium concentrations of 20 appm and above, HeIC was consistently
 observed along the fusion line in HAZ of each clad layer. These results indicate that the current
 laser process parameters do not provide sufficient mitigation of HeIC at these elevated helium
 levels, highlighting the need for further process optimization or alternative approaches for high-
 helium materials

 3. To evaluate the influence of ABSI, SEM analysis was performed on two FY22 weld samples, one
 welded conventionally (182C-1-L1) and one using the ABSI technique (182C-1-L2). Both
 exhibited submicron-sized pores within the fusion zone, attributed to helium entrapment during
 solidification rather than HeIC. Microscopic GBD was observed in the HAZ of both samples.
 However, the extent of GBD was significantly reduced in the ABSI-welded sample.

 16

 5. REFERNECES

Asano, K., S. Nishimura, Y. Saito, H. Sakamoto, Y. Yamada, T. Kato and T. Hashimoto (1999).
 "Weldability of neutron irradiated austenitic stainless steels." Journal of Nuclear Materials 264(1-2):
 1-9.
EPRI (2015). BWRVIP-97, Revision 1: BWR Vessel and Internals Project, Guidelines for Performing
 Weld Repairs to Irradiated BWR Internals, EPRI.
Feng, Z., R. G. Miller, N. Cetiner, X. Hu, S. Clark, G. Frederick and B. Sutton (2017). Report
 Summarizing the Status of Second Round Irradiation Experiments and Assessment of Materials
 Available for Testing Advanced Welding (M3LW-17OR0406013). DOE Light Water Reactor
 Sustainability Program, Oak Ridge National Laboratory.
Feng, Z., R. G. Miller, J. Chen, M. Gussev, X. Hu, W. Tang, G. Frederick, J. Tatman and B. Sutton
 (2019). Recent Technological Advances in Welding Irradiated Helium Containing Austenitic Steel
 (M3LW-19OR0406015). DOE Light Water Reactor Sustainability Program, Oak Ridge National
 Laboratory.
Feng, Z., R. G. Miller, J. Chen, W. Tang, S. Clark, B. Gibson, M. Vance, G. Frederick, J. Tatman and B.
 Sutton (2017). Development of Welding Parameters for Irradiated Materials (M2LW-
 17OR0406014). DOE Light Water Reactor Sustainability Program, Oak Ridge National Laboratory.
Feng, Z., W. Tang, R. G. Miller, J. Chen, S. Clark, B. Gibson, G. Frederick, J. Tatman and B. Sutton
 (2018). Complete Report on Development of Weld Repair Technology (M2LW-18OR0406014).
 DOE Light Water Reactor Sustainability Program, Oak Ridge National Laboratory.
Feng, Z., W. Tang, R. G. Miller, J. Chen, M. Gussev, S. Clark, G. Frederick, J. Tatman and B. Sutton
 (2019). Develop Parameters and Characterize the Quality of Friction Stir and Laser Weld-Repaired,
 Irradiated Structural Materials Representative of Extended Reactor Service Life (M2LW-
 19OR0406014). DOE Light Water Reactor Sustainability Program, Oak Ridge National Laboratory.
Feng, Z. and G. M. Wilkowski (2002). Repair Welding of Irradiated Materials - Modeling of Helium
 Bubble Distributions for Determining Crack-Free Welding Procedures. 10th International
 Conference on Nuclear Engineering, ASME.
Feng, Z., K. Wolfe and E. Willis (2009). BWRVIP-228: BWR Vessel and Internals Project: A
 Computational Modeling Tool for Welding Repair of Irradiated Materials, EPRI.
JNES (2004). FY2003 Nuclear Power Plant Maintenance Improvement Technology (PMT), Japan
 Nuclear Energy Safety Organization.
JNES (2004). FY2003 Safe Maintenance/Repair Welding Techniques for Nuclear Plant Irradiated
 Materails (WIM), Japan Nuclear Energy Safety Organization.
Kanne Jr., W. R. (1988). "Remote Reactor Repair, GTA weld cracking caused by entrapped helium."
     Welding Journal(8): 33-39.
Lin, H. T., M. L. Grossbeck and B. A. Chin (1990). "Cavity Microstructure and Kinetics During Gas
 Tungsten Arc Welding of Helium-Containing Stainless Steel." Metallurgical Transactions A 21A(9):
     2585-2596.
Willis, E. (2006). BWRVIP-151: BWR Vessle and Internals Project, Technical Basis for Resision to
 BWRVIP-97 Welding Guidelines, EPRI.

 17

File: doe-osti-1774838-performance-of-quantum-dot-coatings-for.txt
Performance of Quantum Dot Coatings
 for Luminescent Solar Concentrating
 Windows
 Cooperative Research and Development Final
 Report
        CRADA Number: CRD-16-00640
 NLR Technical Contact: Robert Tenent

The National Laboratory of the Rockies is a national Technical Report
laboratory of the U.S. Department of Energy, NREL/TP-5K00-79580
Office of Critical Minerals and Energy Innovation, February 2026
operated under Contract No. DE-AC36-08GO28308.

This report is available at no cost from the National Laboratory
of the Rockies (NLR) at www.nlr.gov/publications.

 Performance of Quantum Dot Coatings
 for Luminescent Solar Concentrating
 Windows
 Cooperative Research and Development Final
 Report
       CRADA Number: CRD-16-00640
 NLR Technical Contact: Robert Tenent

 Suggested Citation
 Tenent, Robert. 2026. Performance of Quantum Dot Coatings for Luminescent Solar
 Concentrating Windows: Cooperative Research and Development Final Report, CRADA
 Number CRD-16-00640. Golden, CO: National Laboratory of the Rockies. NREL/TP-
       5K00-79580. https://www.nlr.gov/docs/fy26osti/79580.pdf.

The National Laboratory of the Rockies is a national Technical Report
laboratory of the U.S. Department of Energy, NREL/TP-5K00-79580
Office of Critical Minerals and Energy Innovation, February 2026
operated under Contract No. DE-AC36-08GO28308.
 National Laboratory of the Rockies
 15013 Denver West Parkway
This report is available at no cost from the National Laboratory Golden, CO 80401
of the Rockies (NLR) at www.nlr.gov/publications. 303-275-3000 • www.nlr.gov

This work was authored by the National Laboratory of the Rockies for the U.S. Department of Energy (DOE),
operated under Contract No. DE-AC36-08GO28308. Funding provided by the U.S. Department of Energy Office of
Energy Efficiency and Renewable Energy Building Technologies Office. The views expressed herein do not
necessarily represent the views of the DOE or the U.S. Government.

This work was prepared as an account of work sponsored by an agency of the United States Government. Neither
the United States Government nor any agency thereof, nor any of their employees, nor any of their contractors,
subcontractors or their employees, makes any warranty, express or implied, or assumes any legal liability or
responsibility for the accuracy, completeness, or any third party’s use or the results of such use of any information,
apparatus, product, or process disclosed, or represents that its use would not infringe privately owned rights.
Reference herein to any specific commercial product, process, or service by trade name, trademark, manufacturer,
or otherwise, does not necessarily constitute or imply its endorsement, recommendation, or favoring by the United
States Government or any agency thereof or its contractors or subcontractors. The views and opinions of authors
expressed herein do not necessarily state or reflect those of the United States Government or any agency thereof,
its contractors or subcontractors.

This report was produced when the laboratory operated as the National Renewable Energy Laboratory (NREL).
The laboratory is now the National Laboratory of the Rockies (NLR).

 This report is available at no cost from the National Laboratory
 of the Rockies (NLR) at www.nlr.gov/publications.

 U.S. Department of Energy (DOE) reports produced after 1991
 and a growing number of pre-1991 documents are available
 free via www.OSTI.gov.

Cover photos (clockwise from left): Josh Bauer, National Laboratory of the Rockies 61725; Visualization from National Laboratory of the
Rockies Insight Center; Getty-181828180; Agata Bogucka, National Laboratory of the Rockies 91683; Dennis Schroeder, National Laboratory
of the Rockies 51331; Werner Slocum, National Laboratory of the Rockies 67842.

National Laboratory of the Rockies prints on paper that contains recycled content.

 Cooperative Research and Development Final Report
 Report Date: February 9, 2021

 In accordance with requirements set forth in the terms of the CRADA agreement, this document
 is the final CRADA report, including a list of subject inventions, to be forwarded to the DOE
 Office of Scientific and Technical Information as part of the commitment to the public to
 demonstrate results of federally funded research.

 Parties to the Agreement: UbiQD, Inc.

   CRADA Number: CRD-16-00640

 CRADA Title: Performance of Quantum Dot Coatings for Luminescent Solar Concentrating
 Windows

 Responsible Technical Contact at Alliance/NREL:

   Robert Tenent | robert.tenent@nlr.gov

 Name and Email Address of POC at Company:

   Hunter McDaniel | Hunter@UbiQD.com and Matt Bergren | Matt@UbiQD.com

 Sponsoring DOE Program Office(s):

 Office of Energy Efficiency and Renewable Energy (EERE), Building Technologies Office

 Joint Work Statement Funding Table showing DOE commitment:

 NREL Shared Resources
 Estimated Costs
 a/k/a Government In-Kind

                          Year 1                                   $300,000.00

                         TOTALS                                    $300,000.00

 Executive Summary of CRADA Work:

 The two major outcomes from this DOE supported collaboration between UbiQD and NREL were:
 1) an expert analysis/modeling of the expected performance and cost of luminescent solar
 concentrating windows with quantum dot coatings, and 2) critical R&D characterization of
 materials and device performance analysis using equipment and processes that are too expensive
 for UbiQD to perform in-house. The latter also included third-party validation of the device
 performance with an NREL-certified conversion efficiency that was ultimately published. (see
 ACS Energy Lett. 2018 and recently ACS Appl. Energy Mater. 2020).

 1

 Summary of Research Results:

 This report contains Protected CRADA Information, which was produced on February 9, 2021
 under CRADA No. CRD-16-640 and is not to be further disclosed for a period of five (5) years
 from the date it was produced except as expressly provided for in the CRADA.

 Summary Introduction:

 UbiQD, Inc. is an advanced materials company based in Los Alamos, NM that is powering product
 innovation with quantum dots. The company licenses and holds core intellectual property related
 to large scale synthesis of non-toxic quantum dots (QDs), glass-based luminescent solar
 concentrators (LSCs), and electricity-generating solar windows (among others). Integration of
 photovoltaic (PV) energy generation into fenestration is currently a very active area of research.
 Multiple approaches are being taken to develop potential products in this area.

 Figure 1 Above: Published Schematic of UbiQD’s proprietary QD- LSC technology. Below: photo of
                                           ~1m2 QD-LSC.

 The majority of approaches to integration of PV within window technologies require construction
 of the full PV device actually on the window glass similar to current dynamic (electrochromic)
 window products. This can create technical as well as building integration challenges including
 the need for substantial R&D investments in the development of new materials. UbiQD’s approach
 is differentiated from other approaches in that it does not require the entire PV device to be
 integrated into the window glass. UbiQD uses a layer of QD materials embedded in a polymer
 matrix and laminated between two glass lites to absorb and re-direct solar energy to PV devices
 integrated into the window frame (see Figure 1). This can greatly simplify integration at the
 product level by allowing UbiQD to produce units through known present manufacturing channels
 and processes. This effort included three tasks that NREL conducted on UbiQD’s behalf under the
 EERE Small Business Voucher Program. Those tasks are listed, and results are summarized below.
 The results of this study were also summarized in a peer reviewed ACS Energy Letters paper. This
 publication is cited in the reference section below.

 2

 Task 1: Assist UbiQD in Modeling of System
 Performance

 The performance potential of the LSC technology in actual building models was simulated using
 NREL’s OpenStudio building energy modeling software, which leverages EnergyPlus for physics-
 based, climatic building energy simulation. An integrated photovoltaic calculator was used to
 estimate power production, and the OpenStudio Server programmatically generated the climate
 zone-specific, code-compliant building models, and reported the results. The baseline solar/visible
 transmittance was climate zone and code dependent, which was then modified by addition of the
 LSC device. The 50% VLT LSC technology was modeled on windows by covering 50% of the
 glazed area with the PVs. The baseline solar heat gain coefficients were not modified in this
 simulation, and therefore no thermal benefit/hindrance was introduced by the LSCs in this model.
 The model included North, South, East, West facing sides, various building sizes, various window-
 to wall ratios, and other parameters. It was possible to predict how the production varied in
 different locations and times of day or year (Figure 2, top). The weather inputs were from actual
 weather in 2009, showing the effect of cloudy days as well (Figure 2, bottom).In order to determine
 if a target power production of 50 W/m2 in direct sunlight (~5%) is a viable benchmark to enable
 a short payback for tall buildings, we modeled the power generation of various heights of tall
 buildings equipped with LSCs for 28 different cities globally. The 50W/m2 dropped to about 20
 W/m2 when considering the movement of the sun (on average). To model the annual electricity
 production of these buildings, we assumed that the windows were equipped with 5% efficient solar
 cells that transmitted 50% of the solar spectrum. For each building, we varied the number of stories
 and the percentage of the glass on the building façade and calculated the annual electricity
 production using the “typical meteorological year” weather data (2009) for each city’s
 representative climate zone (Figure 3). The results from this simulation show that at a target output
 of 50 W/m2 an 80-story building could produce over 1 GWh of electricity annually, which would
 offset ∼$200K in annual electricity for a building located in New York, for example, enough to
 power roughly 350 apartments.

 3

 Figure 2. Top: Comparing the modeled cardinal directions of the building at different times of day
 and year in Phoenix. Bottom: Comparing the modeled cardinal directions of the building on a
 cloudy versus clear day in Miami.

 Figure 3. Estimated annual power output for buildings using UbiQD laminated glass LSC devices
 with a power output of 50W/m2 at 50% visible light transmission

 4

 Task 2: Estimation of System Costs and Energy Payback Time

 NREL has been modeling U.S. PV system costs since 2009. For this project, NREL created a cost
 model for UbiQDs system based on similar rooftop systems (including the balance of systems and
 indirect costs, see Figure 4). Overall, the additional costs beyond the window added cost (above a
 traditional window) were close to 50% of the total capital cost. Our methodology includes bottom-
 up accounting for all system and project- development costs incurred when installing the systems.
 We attempt to model best-in-class installation techniques and business operations from an
 installed-cost perspective. Critically, our quantitative models also provide a rigorous analytical
 basis for estimating the techno-economic impacts and cost- performance tradeoffs of different
 system installation technologies and techniques. Costs are represented from the perspective of the
 developer/installer; thus, all hardware costs represent the price at which components are purchased
 by the developer/installer. Also, the benchmark represents the sales price paid to the installer;
 therefore, it includes profit in the cost of the hardware and the profit the installer/developer
 receives, as a separate cost category. It does not include any additional net profit, such as a
 developer fee or price gross-up, which are common in the marketplace, however, it did include a
 4% contingency cost. Figure 5 details modification of existing PV-based economic models to the
 UbiQD photovoltaic window technology. A financed project was modeled for a 40-50 story
 building that would produce roughly 1.25MW. A 30% Federal ITC tax credit and 5-yr accelerated
 MACRS depreciation was included. The ultimate payback time was estimated at roughly 4.5 years
 as seen in Figure 6. This compares to a typical payback time of about 4 years for a utility-scale
 solar farm and about 7-10 years for a residential rooftop system.

 Figure 4. Estimated cost breakdown of a 1.25MW system.

 5

 Figure 5. Overview of NREL cost model development for UbiQD photovoltaic window technology.

 Task 3 Augment Company’s Materials and Device Characterization Capabilities

 This task had three major focus areas. The first was to provide access to analytical instruments
 such as transmission electron microscopy (TEM) that is available at NREL in order to perform
 characterization of UbiQD’s QD materials. The second was an identification of the fastest non-
 radiative and radiative processes measured in the near infrared (NIR) for CuInS 2 QDs that emit
 around 850 nm. The third was general characterization of LSC prototypes. Of these efforts, the
 second one (spectroscopy) was not pursued based on UbiQD’s request. This spectroscopy portion
 of the task was replaced by durability analysis of LSC devices based on industry recognized testing
 parameters.

 6

 Figure 6 Estimated ROI including project financing and tax credits for a 40-50 story building with a
 1.25MW system.

 Figure 7. Transmission electron microscopy (TEM) image of UbiQD quantum dot structures used
 in demonstration LSC devices.

 Much of the work conducted under this task focused on analysis of the UbiQD QD materials via
 transmission electron microscopy (TEM) as this equipment is not currently possessed by UbiQD.
 An example TEM image of UbiQD materials is shown in Figure 7. TEM was employed to
 characterize the size, shape and crystallinity of UbiQD’s QD materials. The image in Figure 7
 shows various QD structures with particles sizes below 10 nm as well as exhibiting crystalline
 ordering. Additional analytical support was provided as a part of the efforts described below and
 further data is presented there including optical characterization and energy conversion
 performance characterization.

 To characterize the electrical photoconversion efficiency (PCE) of UbiQD devices, polycrystalline
 Si solar cells manufactured by Aoshike, having an estimated PCE of 11% (for Air Mass 1.5 solar
 illumination), were attached to the perimeter of the QD-LSC glass laminate using an optical epoxy
 and wired in series. The completed device, which had active area of 10 cm Å~ 10 cm (99.73 cm2

 7

 as defined by a metal mask) was then sent to the NREL in order to measure a certified PCE as well
 as the device’s external quantum efficiency (EQE). The current vs voltage response and EQE were
 measured at 25 °C under an ASTM G173 global spectrum, which had an irradiance of 1000 W/m2.
 The PCE and EQE were then measured for the sample in two different configurations: first, a
 nonreflective black absorbing substrate was placed beneath the LSC to make sure the light only
 made a single pass through the partially transparent LSC. This configuration would mimic an
 insulating glass unit that does not have any other coatings on the inside of a window, and the QDs
 would only absorb the incident sunlight. The second configuration used a mirror beneath the LSC
 in order to simulate a low-e coating that most commercial IGUs have on an inner surface of a
 double-pane window. Low-e coatings are regularly used to control the heat gain through the
 window by reflecting NIR light (typically wavelengths > 750nm) incident on the window, but
 because most low-e coatings are thin films of metal, some of the visible light is reflected as well.
 This light can then be absorbed by the LSC and boost its performance. The I−V curves and
 respective EQE curves are shown in Figure 5a and 5b, respectively. A measured certified PCE for
 the nonreflective substrate is 2.18% and increases to 2.94% when the reflective substrate is used.
 These PCE values indicate that the device could produce ∼22−30 W/m2 (with a VLT of 44%),
 depending on what additional coatings were on the IGU.

 Figure 8. Current vs voltage curves for certified UbiQD laminated LSC devices with and without a
 reflective substrate present for the original certification.

 The current vs. voltage measurements were made using NREL’s Abet solar simulator and represent
 the first-ever PCE-certified solar windows. The spectrum of the solar simulator and intensity are
 set using a spectroradiometer, primary reference cells and spectral mismatch correction factors to
 give the electrical performance under the Global Reference Spectrum (IEC 60904). The sample
 temperature was held at ~25°C during the measurements. Quantum efficiency (QE) was measured
 at four locations on the device and then averaged. QE was largely independent of light bias level,
 but some calculated spectral mismatch values varied from 0.3% to 1.5%. Consequently, a 1.5%
 relative error was added to the error calculations for ISC (short circuit current), JSC (short circuit
 current density), and fill factor derived from the I-V curves.

 8

 Figure 9. Current vs voltage curves for the final set of certified UbiQD laminated LSC devices.

 Before the conclusion of the CRADA project the company got a second set of samples that were
 roughly 2x larger certified at NREL. The champion device had a performance of 3.6% (Figure 9),
 showing an improvement of more than 20% relative over the first batch of smaller test devices.
 The results were only just published in August of 2020 in ACS Applied Energy Materials. As far
 as we know this is the highest PCE for an LSC device ever reported at this size scale, and one of
 the few certified solar windows ever reported. Progress on performance was largely due to the
 DOE’s support because material improvements translated into device performance.

 Durability performance of example UbiQD LSC devices was assessed based on a modification of
 the ASTM E-2141/E-2953 method developed by NREL to assess durability of dynamic windows.
 While this test was not specifically designed for performance assessment of PV windows, it often
 serves as an initial testing condition for a variety of emerging fenestration technologies and, hence,
 was applied in this situation. UbiQD provided multiple samples of QD embedded interlayer
 materials laminated between two sheets of glass for testing. Optical properties of these samples
 were characterized upon receipt and samples were placed in an Atlas Ci5000 testing chamber and
 exposed to simulated 1 sun illuminance at 70°C and ambient relative humidity. Samples were
 removed from exposure at varying time intervals and performance was again tested for comparison
 to initial results. Testing was conducted up to a total of 3000 hours of exposure. Potential device
 refinement points were identified in this study and in combination with guidance from industry
 partners have helped guide UbiQD in improved materials choices moving forward.

 Summary Conclusion:

 In conclusion, the analysis conducted under this project indicates that laminated glass QD LSCs
 for electricity generation on building façades are an attractive means to realize net-zero power
 consumption for modern cities. Energy modeling indicated that application of proposed UbiQD

 9

 LSC devices at a target output of 50 W/m2 an 80-story building could produce over 1 GWh of
 electricity annually, which would offset ∼$200K in annual electricity for a building located in
 New York, for example. The PV balance-of-systems and indirect costs were found to be near 50%
 of the total costs. We modeled financing the project with a 30 year loan, and based on asset
 financing assumptions, a reasonable 4.5 year payback time was estimated. However, the then-
 current 30% solar ITC tax benefit was assumed in this estimation, but it is now at 26% and
 dropping to 22% in 2021. The QD-LSC prototypes enabled by high-quantum yield, near infrared-
 emitting CuInS2/ZnS QDs were originally demonstrated to have a record high optical efficiency
 of 8.1% and certified champion PCE of 2.9%. Near the end of the project, the company certified
 new and improved devices with a champion PCE of 3.6% showing a ~20% improvement, and a
 new record performance. Both results were published, the first in 2018 and the second more
 recently in 2020. Materials studies verified the properties of UbiQD QD materials as well as
 provided critical insight toward the delivery of a durable product solution. With further
 optimization, laminated glass LSCs have the potential to disrupt the urban energy landscape by
 offering seamless low-cost integration of energy production into the façades of buildings.

 References:

   Bergren, ACS Energy Lett. 2018, 3, 520−525

 Velarde, ACS Appl. Energy Mater. 2020, TBD

 See ACS Energy Lett. 2018 (https://pubs.acs.org/doi/abs/10.1021/acsenergylett.7b01346) and
   ACS Appl. Energy Mater. 2020 (https://pubs.acs.org/doi/10.1021/acsaem.0c01288)

 Subject Inventions Listing:

 None

 ROI #:

 None

 10
