Repository: Joshuv-AI/antarctic-labs

# Antarctic Labs

Production: https://antarctic-labs.com
Repository: https://github.com/Joshuv-AI/antarctic-labs

This repository is the production website for Antarctic Labs — a React/Vite
single-page app with Cloudflare Pages Functions, deployed by Cloudflare
Pages from the `main` branch.

## What the site is

The site's center of gravity is the **Tower of Babel**, a preservation
library of hosted full-text works — 600,320 entries as of 2026-10-28 —
spanning sacred texts, classics, declassified records, papers, law, and
more, every entry a real hosted text (no metadata-only placeholders).

- `/tower-of-babel` — the library landing

File: doe-osti-2571357-effect-of-fatigue-on-the-capacity-and-pe.txt (part 1 of 20)
U.S. Department of Energy
 Energy Efficiency & Renewable Energy EE-1
 Wind Energy Technology Office
                           DE-EE0008961.0000

Effect of Fatigue on the Capacity and Performance of
 Structural Concrete

 Daniel Kuchma, Professor, Tufts University, dan.kuchma@tufts.edu,
                               217-552-4988

 Submitted by Daniel Kuchma
                           December 2, 2024

                            DUNS # 073134835
 Tufts University, 169 Holland Avenue, Somerville, MA 02144-2401

               Project/Grant Period: 01/01/2020 – 07/31/2024

 Final Report

 Daniel Kuchma

Acknowledgement
 This material is based upon work supported by the U.S. Department of Energy’s Office of
Energy Efficiency and Renewable Energy (EERE) through the Wind Energy Technology Office
under award number DE-EE0008961.

Note of Appreciation and Recognitions
 Many contributed to work and findings that are presented in this report. This includes: PhD
students Mohsen Minaeijavid, Somashekar Viswanath, Amin Nozari, and John DeFrancisci;
Masters students Guodong Feng and Emma Edwardson; undergraduate assistants Annie Segal
and Theresa Quinto; Co-PI Jim LaFave (Univ. of Illinois); Consultants Morten Anderson (DNV)
and Sigurd Ramslie (SeaTower); concrete materials fabricator Thompson and Lichtner; members
of the project advisory panel, American Concrete Institute Fatigue Committee (ACI215),
International Concrete Federation (fib) fatigue committee; other global experts in concrete
fatigue; as well as Admet Material Testing Systems. I wish to particularly recognize several
people. These are: Jim LaFave and Som Viswanath (University of Illinois) who led the conduct
of the early phases of the testing and contributed much to the design of the overall testing
program and analysis of tests and models; Nadia Oneschkow and others from fib for their
leadership in advancing the structure and elements of future fatigue design models; Morten
Anderson (Editor of the DNV standard for support structures for wind turbines) for his insightful
input and direction over the length of the project; as well as ACI215 committee members who
are supporting the publication of the two Technotes to advance fatigue testing practices and the
development of concrete specific S-N curves – these two documents are key products of the
funded research. Finally, I wish to recognize and thank the lead PhD student on this project,
Mohsen Minaeijavid, who took on responsibility for nearly all aspects of this project including
test design and data acquisition, creating new methods of analysis, and finding creative and
effective solutions for all challenges and interesting research findings that such projects involve.
 I also wish to express my sincere appreciation to Department of Energy staff and
contractors Monica Maher, Nathan McKenzie, David Chen, and Michael Carella. In addition to
so professionally managing the project and contracts, they were all willing to be engaged in the
substance of the work as was discussed over 16 quarterly report meetings. I frequently shared
with others what a pleasure it was to work with these four, their genuine interest in the work was
a strong motivation for the team over the duration of the project.

 I

Acknowledgement ........................................................................................................................... I
Disclaimer ........................................................................................................................................ I
Note of Appreciation and Recognitions ........................................................................................... I
Executive Summary ...................................................................................................................... IV
1 Introduction, Fatigue Models and Prior Test Data .................................................................. 1
    1.1       Motivation, Goals, and Scope of Project.......................................................................... 1
 1.1.1 Motivation: Concrete as an Attractive Alternative to Steel for Wind Turbine
       Support Structures ................................................................................................................... 1
       1.1.2   Motivation: Modeling Fatigue for Design of Support Structures ............................. 1
 1.1.3 Goals and Scope: New Data, Models, Understanding, and Recommendations
       Regarding Design for Concrete Fatigue Demands ................................................................. 4
    1.2         Introduction to Concrete Compressive Fatigue Behavior ............................................. 5
       1.2.1         Microcrack Formation and Propagation ................................................................... 5
       1.2.2         The Three Phases of Concrete Fatigue ..................................................................... 6
       1.2.3         Fatigue Strength and Number of Cycles to Failure .................................................. 6
       1.2.4         Classifications of Fatigue .......................................................................................... 7
       1.2.5         Factors Affecting Concrete Fatigue Behavior .......................................................... 8
    1.3       Introduction to Concrete Compressive Fatigue Models ................................................... 9
       1.3.1         Existing Fatigue Models for Concrete ...................................................................... 9
       1.3.2         Limitations and Challenges..................................................................................... 13
       1.3.3         Conclusion .............................................................................................................. 14
    1.4       Available Test Data Prior to the Project......................................................................... 14
2      Experimental Testing Program ............................................................................................. 17
    2.1       Overview of the Experimental Testing Program and Equipment .................................. 20
    2.2       Constant Amplitude Cyclic Testing ............................................................................... 22
       2.2.1         Eccentric Loading ................................................................................................... 22
       2.2.2         Saturation Effect ..................................................................................................... 23
 2.2.3 Experimental Investigation of Plain Concrete Fatigue in Axial Compression ....... 24
 2.2.4 Plain Concrete Strain Behavior Under Uniaxial Fatigue Loading.......................... 26
 2.2.5 Fatigue Performance of 3D Printed Concrete under Uniaxial Compression .......... 28
       2.2.6         Effect of Coarse Aggregate Size, Shape, and Type on Fatigue .............................. 30
    2.3       Variable Amplitude Testing on Plain Concrete ............................................................. 31
    2.4       Constant Amplitude Testing on Reinforced Concrete ................................................... 33
    2.5       Variability in Experimental Test Data and Impact of f’c ............................................... 37
 2.5.1 Significance of Concrete Compressive Strength in Fatigue Testing ...................... 37
       2.5.2         Impact of Assumed Strength Error on Fatigue Capacity ........................................ 39
       2.5.3         Conclusion .............................................................................................................. 40
    2.6       Impact of Aggregate Type on Compressive Fatigue Behavior ...................................... 40

 II

       2.6.1        Aggregate Types and Fatigue Performance ............................................................ 40
       2.6.2        Influence of Aggregate Size on Fatigue Capacity .................................................. 41
       2.6.3        Influence of Aggregate Type on Crack Initiation ................................................... 43
       2.6.4        Conclusion .............................................................................................................. 44
3      Project Products .................................................................................................................... 44
    3.1      Introduction .................................................................................................................... 44
    3.2      Experimental Fatigue Database ...................................................................................... 44
       3.2.1        Studies on the Database .......................................................................................... 45
 3.3 Lessons Learned from the database analysis and reasons for the recommended practices
    in ACI Technotes ...................................................................................................................... 51
 3.3.1 Risk of Unnecessary Conservatism due to Very Low Fatigue Capacities Measured
       by Others ............................................................................................................................... 51
 3.3.2 Sensitivity of the Fatigue Capacity of Concrete Material to the Types of Concrete
       and Levels of Reinforcement ................................................................................................ 53
       3.3.3   Potential Reasons for Low-Outliers and the Large Scatter ..................................... 53
    3.4      ACI Technotes................................................................................................................ 55
 3.4.1 ACI Technote #4 - Recommended Practice for Compression Fatigue Testing of
       Concrete ................................................................................................................................ 55
 3.4.2 ACI Technote #5 - Recommended Procedure for Development of a S-N Curve for
       a Specific Concrete Mix ........................................................................................................ 58
    3.5      Bibliography of key papers ............................................................................................ 61
       3.5.1        Papers published ..................................................................................................... 61
       3.5.2        Papers submitted ..................................................................................................... 63
       3.5.3        Papers Prepared ....................................................................................................... 63
       3.5.4        Conference Posters and Presentations .................................................................... 64
4      Summary and Recommendations for Future Research ......................................................... 65
    4.1      Motivation and Approach to Research ........................................................................... 65
    4.2      Findings .......................................................................................................................... 66
    4.3      Deliverables .................................................................................................................... 68
    4.4      Recommendations for Future Research ......................................................................... 68
       4.4.1        Computed Tomography Investigation .................................................................... 68
       4.4.2        Influence of Complex States of Stress .................................................................... 69
 4.4.3 Assessment of Impact of Softening due to Fatigue on Stress Demands ................. 69
       4.4.4        Structural Joint Test ................................................................................................ 70
5      References ............................................................................................................................. 70
6      Appendices ............................................................................................................................ 73

 III

Executive Summary
 The goal of this project was to enhance the understanding of the fatigue behavior of
concrete structures for the purpose of improving the design and assessment of towers and
foundations that support wind turbines, which must endure repeated loadings from wind, waves,
operations, and other dynamic effects that cause material degradation. This was achieved through
physical experiments, a review of the technical literature, and collaboration with experts in key
subject areas. The project produced a comprehensive database of publicly available fatigue data,
several technical papers presenting the research findings, and two Technotes to be published by
the American Concrete Institute that advance best practices in fatigue testing and enable the
development of concrete-specific fatigue (S-N) (stress-life) curves. These contributions are
expected to enhance the durability and cost-effectiveness of wind turbine support structures.
 The outcomes of this project provide broad benefits to the public by supporting the
transition to renewable energy. Wind turbine support structures are critical in this shift, and
ensuring their long-term durability is essential for design and maintaining viable wind energy
systems. By facilitating the development of accurate models for predicting concrete fatigue, the
project enables more efficient construction of wind farms with longer service lives and reduced
costs, thus contributing to affordable and reliable renewable energy infrastructure. This supports
sustainable energy, minimizes the environmental impact of construction, and advances the
transition to a clean energy future.
 The primary motivation for this project was to address the limitations of existing fatigue
models, which consist of “one-size-fits-all” S-N curves. These models are generally overly
simplified, and fail to consider variations in concrete composition, reinforcement types, and
specific loading conditions; this leads to overly conservative designs that increase construction
costs to the degree that can make wind energy projects unviable. The goal of this research project
was to develop more accurate fatigue models and design processes that account for these factors
and enable engineers to design concrete structures with improved reliability and efficiency.
 This research conducted in this project has advanced the understanding of how concrete
responds to fatigue loading. The project demonstrated that aggregate size, material composition,
types of reinforcement, and other factors influence the fatigue performance of concrete. Key
observations included that: (i) the use of large angular aggregates lead to lower fatigue capacities
(number of cycles to failure) than when smaller round aggregates are used, (ii) the use of steel
reinforcements can increase fatigue capacity by an order of magnitude, (iii) saturated concrete
has greatly reduced fatigue capacity relative to dryer concrete, (iv) the order of stressing affects
fatigue capacity (either increase or decrease relative to the order), (v) load eccentricity affects
fatigue capacity, (vi) concretes made with lightweight aggregates showed a tendency for earlier
crack initiation and more brittle failures, (vii) 3D printed concrete has considerably more fatigue
capacity compared to similar range strength of cast in plain concrete, and (viii) there is a strong
link between strain development phases and the visual crack appearance on the concrete samples
under fatigue loading. These results also identify where additional research is warranted.
 The project demonstrated the technical effectiveness of developing customized fatigue
models based on the specific properties (e.g., type of coarse aggregate and presence of
reinforcement) of the structural concrete being used. These models are much more accurate than
using generic models, which reduces the need for overly conservative designs (larger than
needed concrete structures). This improves the structural safety and longevity of wind turbine
 IV

support structures while increases efficiency. With this, engineers can optimize material use by
tailoring fatigue models to specific concrete types, lowering construction costs without
compromising structural integrity.
 Key deliverables from this project included:
  Database of all publicly available fatigue test results
  Detailed experimental data from fatigue tests done at Tufts University and the
 University of Illinois
  Several technical papers that have been published, submitted, or are in the pre-
 submission phase.
 o Two papers on compressive fatigue characteristics of regular plain concrete were
 published in the Structural Journal of the American Concrete Institute (ACI) and
 the Construction and Materials Journal.
 o One conference paper on the behavior of bar-reinforced concrete cylinders under
 constant amplitude compressive loading was presented and published at an
 International Federation for Structural Concrete fib Symposium.
 o One paper on fatigue characteristics of 3D-printed concrete was submitted for
 publication to the ACI Materials Journal.
 o One paper related to the review of the existing concrete fatigue database is under
 preparation.
 o One paper is in draft format that explores the impact of coarse aggregate size and
 shape on concrete fatigue behavior and the link between fatigue-related strain
 accumulation in concrete and the development of visual cracks.
 o Two papers containing the recommended protocols for compressive fatigue testing
 and developing a customized concrete fatigue model.
  Technotes for publication through the American Concrete Institute Fatigue Committee
 (ACI215) that present these protocols for compressive fatigue testing and developing
 customized concrete fatigue models (S-N curves for specific concretes).
  The results presented in this report, its appendices, and two PhD theses.

 V

1 Introduction, Fatigue Models and Prior Test Data
1.1 Motivation, Goals, and Scope of Project
1.1.1 Motivation: Concrete as an Attractive Alternative to Steel for Wind Turbine
 Support Structures
 In light of the nation’s ambitious offshore and onshore wind development plans and the
limitations of steel structures, concrete emerges as a highly attractive material for wind turbine
towers and foundations. The use of concrete support structures (over steel) can increase the
operational life of wind turbine farms - thereby reducing the Levelized Cost of Energy (LCoE).
Their selection can also benefit the consumers paying for the transition to a clean energy future
because concrete structures are more likely to be constructed close to the location of the wind
farms in which they will be used- thereby creating local jobs and tax revenues.
 Concrete Gravity-Based Foundations (GBFs) for offshore wind turbines offer significantly
longer service lives (up to 100 years over 25-35 years for steel structures) and they have lesser
need for maintenance and replacements [1]. This is in large part because steel corrodes in marine
environments, even when installed with extensive coatings and cathodic protection; because the
sharp edges created by this corrosion greatly decrease the fatigue capacity of steel, the
operational (or service) life of steel monopiles and jackets is quite limited. Repair of such
damage is often prohibitively expensive or otherwise impossible [2-5]. Properly designed
concrete structures, in contrast, have demonstrated excellent long-term durability in the marine
environment [6]. For onshore applications, the experience gained in segmental concrete bridge
construction is now being extensively used in Europe and China for the construction of tall
towers (up to 185 m) that support very large wind turbines (rotor diameters more than 200 m)
and that can capture the much stronger winds that exist at higher altitudes 1,2&3 [7]. It is observed
that the much greater stiffness provided by segmental onshore concrete wind towers, and the
fewer bolted connections, offer significant advantages over segmental steel towers.
 Even though concrete support structures for wind turbines are cost-competitive with steel
structures, one challenge in selecting concrete support structures (over steel) is that the
construction of concrete structures is considerably more labor-intensive, and this construction
typically needs to be done much closer to where the wind farms are being developed than for
steel structures. However, this challenge is also an advantage because it favors public decision
makers and energy consumers interested in the significant employment benefits, tax revenues,
and other benefits that stem from large, new local industries.

1.1.2 Motivation: Modeling Fatigue for Design of Support Structures
 Fatigue must be understood and accounted for, as turbines are subject to high-cycle
loading due to varying wind and wave loads as well as turbine operation. But, the most common
fatigue models and rules in design standards for concrete structures can lead to unnecessarily
conservative designs and uncertainties for long-term performance. A wide variety of concrete
wind turbine support structures have been designed, analyzed, constructed, and/or installed for

1
  https://concreteproducts.com/index.php/2016/05/10/siemens-commercializes-site-cast-wind-turbine-tower-design/
2
  https://insights.globalspec.com/article/2684/siemens-wind-turbine-towers-to-top-115-meters
3
  https://www.windsystemsmag.com/siemens-introduces-concrete-tower-technology-to-reduce-energy-costs/
 1

onshore and offshore wind turbines (Figure 1), and the variation among such structures in shape,
type of concrete (normal strength, high strength, lightweight), types and amounts of
reinforcement, and level of prestressing is not adequately accounted for in the “one-size-fits-all”
fatigue models that are dominantly used in current design and assessment practices.

(a) Wind Tower Technologies Precast Tall Tower Solution1 (b) Floatgen Offshore2 Foundation

 (c) SeaTower Gravity Base Offshore Wind Support Structure with Finite Element Model 3

(d) ODE Articulating Wind Column4 (e) Kårehamn Barge-Delivered Offshore Wind Foundation [8]

1
  Photo of the Mid-American power company. [Link: https://www.desmoinesregister.com/midamerican-builds-
nations-tallest-land-based-wind-turbine]
2
  Photo of the Floatgen project courtesy of EDF Renewables. [Link: https://fowcoe.co.uk/programmes/strategic-
programmes/construction-operations-and-maintenance/]
3
  Seatower's gravity-based foundation. [Link: https://www.windpowermonthly.com/article/1308806/seatowers-
gravity-based-foundation-baseplate-cast]
4
  ODE Articulating Wind Column. [Link: https://www.offshorewind.biz/2017/04/19/ode-to-test-awc-deep-water-
foundation/]
 2

 (f) Equinor Spar Floater1 (g) Volturnus Floating OWSS2 (i) Olav Olsen Star Floater3

 (j) Esteyco Telescoping OWSS4 (k) Blyth Demonstration Project5
 Figure 1 Examples of Different Shapes of Offshore Wind Support Structures Made of Concrete
 This project is concerned with improving the design, reliability, and cost-effectiveness of
concrete structures by improving the design and analysis of these structures for fatigue. In
current practice, the impact of fatigue on structural concrete is treated the same for all concrete
structures regardless of the type of concrete material, level of reinforcement, and other
conditions that have been found to influence fatigue performance. Current models for calculating
fatigue capacity can be conservative by a factor of 10 or more, which leaves existing fatigue
capacity on the table and does not support simple design solutions that enable higher fatigue
demands to be tolerated. This can significantly reduce the cost-effectiveness of concrete support
structure solutions to the point of them being uncompetitive with other design solutions or with
the effect that projects are not economically viable.

1
  Kongsberg EmPower system [Link: https://www.windpowerengineering.com/statoil-chooses-kongsberg-empower-
hywind-demo/]
2
  Volturn US design utilizes a concrete semisubmersible floating [Link: https://www.ajot.com/premium/ajot-
offshore-floating-a-wind-energy-solution-for-us-energy-gap]
3
  OO Star Wind Floater. [Link: https://www.sintef.no/globalassets/project/eera-deepwind-
2018/presentations/closing_landbo.pdf]
4
  [Link: https://www.windpowermonthly.com/article/1491045/turbine-telescopic-tower-installed]
5
  [Link: https://www.offshorewind.biz/2017/01/13/gravity-based-foundations-for-blyth-demo-taking-shape/]
 3

1.1.3 Goals and Scope: New Data, Models, Understanding, and Recommendations
 Regarding Design for Concrete Fatigue Demands
 A primary goal of this project was to advance innovation in concrete support structures for
offshore and onshore wind turbines through experimental quantification of the effect of fatigue
on the strength, stiffness, and durability of marine structural concretes, and the use of the
resulting data and other existing data to advance understanding of models, standards, and the
processes used in design and analysis.
 This project delivered new data in addition to making a literature experimental database
available to the public. It also presents some sets of recommendations for developing customized
fatigue models, standardized method of compressive fatigue testing, and approaches to give
researchers, designers, and developers the tools they need to drive innovation, reduce costs, and
produce more resilient concrete support structures for wind turbines.
 To achieve the project’s overall goal of improving fatigue design and analysis of concrete
support structures for wind turbines, four types of work were conducted as described below. This
scope of work is consistent with that presented in the Statement of Project Objectives (SOPO)
for this project.

 1. Data Collection and Analysis:
 •  All publicly available data from previous fatigue tests on concrete was collected and
 organized into a comprehensive database (in Excel).
 •  The database was analyzed for key trends and gaps in the current understanding of
 concrete fatigue performance. The missing key features of the fatigue data in the
 literature were identified.
 •  Recommendations have been made to standardize compressive fatigue testing and to
 support the creation of a more helpful database for further model development and
 assessment.
 2. Experimental Testing:
 •  Fatigue tests were conducted on various types of concrete, including normal strength
 concrete, 3D printed concrete, and lightweight concrete; concrete made with different
 sizes and types of large aggregates (stones); and concrete with and without
 longitudinal and/or circumferential reinforcement. The tests quantified the impact of
 different stress levels, different concrete mixes, and the presence or absence of bar
 reinforcement on the test specimen’s fatigue life, and the generated data was added to
 the database.
 3. Development of S-N Curves:
 •  The data from the fatigue tests conducted by the project team, and fatigue tests
 conducted by others, was used to try to develop more accurate and general S-N
 curves (concrete compression fatigue models) for different types of concrete that
 considered the influence of factors that were typically not considered in such models.
 The scatter across the range of fatigue tests conducted by others, the limited
 information from these previous tests (e.g., type of aggregates, measured strains,
 failure mode), and other uncertainties led to this not being viable. To address this, a
 methodology was developed and implemented for conducting fatigue tests for a
 particular concrete that could be used to develop S-N curves for particular concretes
 and which only required a modest duration of fatigue testing. This was considered to

 4

 be both a more pragmatic and useful outcome than adding another fatigue model to
 the literature that only worked for a subset of test data.
 4. Advancement of Standards and Models:
 •  Based on the experimental results, the project team proposed recommendations for
 compressive fatigue testing and data presentation to provide more comparable
 experimental test results for future analysis. These recommendations will be
 published as Technotes in the fatigue committee under the American Concrete
 Institute for public use.

 Organization of the Report
 The remainder of Part 1 includes a general introduction to how concrete responds to
fatigue loading (behavior associated with cracking and straining), an overview of the most
common models for concrete fatigue that have been developed by researchers and used in design
standards, and an overview and partial analysis of the experimental test data that was available
prior to the start of this project. This rather detailed background is presented to prepare the reader
for the descriptions in Part 2 “Experimental Testing Project”, Part 3 “Project Products”, and Part
4 “Summary and Recommendations for Future Research”. This main report is accompanied by
extensive appendices that present this project's full findings and products; these are introduced in
Part 3 and a list of the appendices is given in Part 6.

1.2 Introduction to Concrete Compressive Fatigue Behavior
 Because structures that support wind turbines are subjected to high-cycle fatigue loading,
the effect of fatigue on reducing stress capacity must be carefully considered to provide an
effective and optimized design. A literature review on the fatigue process in concrete material is
now presented to show how its behavior (e.g., strain evolution, cracking, other types of damage)
is influenced by fatigue loading, as well as to introduce methods for characterizing fatigue
behavior in such material.
 Concrete fatigue is a process directly related to the propagation of microcracks inside the
material [9-11]. Pre-existing defects like pores and shrinkage microcracks, in addition to the
discontinuity of material at the interface between the cement paste and aggregates, act as triggers
for the formation and propagation of cracks [12].
 Generally, microcracks exhibit a similar formation and origin in both static and dynamic
loading. Fatigue-related microcracks typically initiate and propagate around aggregates and in
the cementitious material. Cracks run parallel to the loading direction under compression and
perpendicular under tension. In both cases, the microcracks show an average orientation
perpendicular to the maximum tension/extension direction in the cementitious/mortar matrix
[12].1 Under cyclic loading, microcracks are more numerous and can spread more extensively,
whereas, in static loading, microcracks are fewer but more developed (i.e., larger and wider).

1.2.1 Microcrack Formation and Propagation
 Fatigue microcracking is irreversible, contributing to a slow but progressive deterioration
of the inner structure of concrete. Crack propagation is quantifiable, which allows for an

1
 For more details, refer to Appendix B - Review of Concrete Fatigue Standards, Models, and Recommendations.
 5

evaluation of the deterioration process and its evolution to failure. When microcracks form, they
produce sounds that can be recorded in the laboratory for a given specimen under fatigue loading
[13-15]. The crack propagation process can also be monitored using sensors such as strain
gauges and extensometers (which track deformation)[16]. Heat dissipation can also quantify the
deterioration process since energy is released as the microcracks propagate [12].

1.2.2 The Three Phases of Concrete Fatigue
 Deterioration of concrete due to fatigue can be thought of as occurring in a series of phases
of strain damage accumulation. See Figure 2, where strain (ε) is shown as a function of the
nominal number of applied loading cycles (n/Nf) where “n” is the number of loading cycles and
“Nf” is the number of loading cycles at failure. Thus, a n/Nf value of 0.5 corresponds to being
50% through the measured fatigue capacity.

  Phase I: In this phase, small holes within the concrete start to close and this process will
 initiate some microcracks. This phase covers about 5-10% of the total number of loading
 cycles (NF) necessary for fatigue failure.
  Phase II: The rate of deterioration then stabilizes. This phase is the main part of the fatigue
 capacity/life of the material, accounting for 80-90% of the total number of cycles to failure.
 In this phase, microcracks start to propagate in a constant rate and plastic straining is in
 slow rate.
  Phase III: In this phase, the microcracks will merge together and create macrocracks which
 will lead to large cracks widths and slip along crack faces, as measured by the larger level
 of straining. In other words, as the concrete approaches its fatigue life, it deteriorates
 progressively quicker, until it fails.

 Figure 2 Concrete’s strain evolution under cyclic loading [12].

1.2.3 Fatigue Strength and Number of Cycles to Failure
 Concrete’s resistance to fatigue is typically represented by the relationship between the
magnitude of the applied stress and the number of cycles to failure (or estimated fatigue
capacity). This relationship is often illustrated using a Wöhler (σ-N) curve, as shown in Figure 3,

 6

which connects the imposed cyclic stress to the fatigue capacity (Nf). This curve represents the
stress level, referred to as “endurance limit” or “fatigue strength”, plotted against the number of
loading cycles (Nf) of fatigue capacity. Therefore, one of the main assumptions is that by
keeping the stress value fixed, it is possible to estimate the number of cycles of failure capacity.
Conversely, for a given number of cycles, the corresponding stress level that will cause failure
can be determined. This model is not a perfect representation of concrete behavior under cyclic
loading. There are other important parameters that are proven to have an effect such as loading
frequency [17-19], and multiple possible impactful parameters which need to be explored and
considered.

 Figure 3 The Wöhler’s curve in the σ-Nf diagram [12].

1.2.4 Classifications of Fatigue
 Cyclic fatigue loading of a structure is generally classified into three categories based on
the number of cycles to failure (Nf):
 ● Low Cycle Fatigue (Nf ≤ 10³)
 ● Large Cycle Fatigue (10³ ≤ Nf ≤ 10⁷)
 ● Very Large Cycle Fatigue (Nf ≥ 10⁷)
 The relationship between stress and the number of cycles to failure is commonly
represented by Wöhler’s formula, where α and β are constants specific to the material and
derived from experimental data:

 σ = α – β Log NF (Wöhler’s formula)
 Concrete fatigue capacity is highly variable, often exhibiting significant scatter. For a
given loading condition, the number of cycles to failure (Nf) can vary dramatically, with values
sometimes differing by a factor of 1000 or more. To account for this variability, fatigue life is
represented probabilistically, often using a Weibull distribution to describe the fatigue strength
of concrete at various cycle counts.

 7

1.2.5 Factors Affecting Concrete Fatigue Behavior
 The fatigue behavior of concrete depends on several parameters, including:
 ● Material Composition and Strength: The type of cement, water-to-cement ratio,
 and aggregate characteristics all influence concrete’s fatigue resistance.
 ● Loading Cycle: The level, frequency, and shape of the loading cycle (sinusoidal,
 trapezoidal, etc.) also play a critical role.
 ● Environmental Conditions: Factors such as temperature and moisture conditions
 can significantly affect fatigue performance.
 The concrete’s age, method of casting, curing conditions, and porosity also influence its
fatigue capacity. Notably, both static and cyclic strengths of concrete depend on these variables.
 Figure 4 presents the behavior of concrete material subjected to cyclic loading. The peak
and valley stains are the uniaxial strain related to the maximum and minimum uniaxial
compressive stress imposed on the test specimen. The progression of strain depicted versus the
number of cycles (or the normalized number of cycles) is referred to as the strain evolution plot
(see Figure 4, right side). On the left side, the monotonic stress-strain response of the concrete
with the same strength is plotted along with a few down-sampled fatigue hysteresis curves (in
green). It also depicted the secant stiffness lines for those hysteresis curves, which are plotted (in
blue) by connecting the maximum and minimum stress-strain points (𝜎 ,𝜀 ) and (𝜎 ,
𝜀 ). The test failed when the last loading cycle crossed the descending branch of the
monotonic test result. This is a very typical behavior observed by other researchers [20-23]. The
peak and valley strain evolution plots are shown on the right side of Figure 4. The strain
evolution plot has a S-inverted shape. Like other concrete materials, it can be seen that there are
three distinctive phases of strain development. Phase I has a rapid strain accumulation due to the
closing of the holes and pore spaces inside the material, and it usually continues up to about
0.2*𝑁 . Phase II has a steady and constant linear strain accumulation. In Phase II, the
microcracks continue to progress. Phase III starts at about 0.8*𝑁 and shows a rapid strain
increase due to cyclic loading. The S-inverted behavior is normally concluded to be due to
microcracks merging and initiating macrocracks and failure zones [19, 21, 22].

 8

 Figure 4 Behavior of concrete subjected to fatigue under cyclic compression (3D Printed Concrete)
Left side; Stress-strain response of cylinder to monotonic compressive loading, along with a few cycles
of hysteresis and peak and valley stress and strain development over the cycles. Right side; The strain
 evolution plot shows peak and valley strain increments over the cycles of loading up to failure.
 (Appendix H)
 Both the static and cyclic strength of the concrete depends on the same parameters [24-28];
type and grading of the aggregates, type of cement, water-to-cement ratio, porosity, method of
casting, and curing conditions during the period of hardening. The other important issue is the
size of the specimen. Thus, a conventional σ-N f curve is valid for a given concrete based on its
specific age and characteristics. In this formulation, the stress parameter can be normalized by
the static strength of the material, or the cyclic stress to static strength ratio: S=σ/f c. The stress
ratio can be represented by S, and Wöhler’s curve can be modified to the S-N curve. S is
normalized stress by static monotonic compressive strength of the material, and N f is the number
of cycles to failure. With this representation, the fatigue curve only depends on the loading
parameters [12]. The S-N curve considers not only the material’s static compressive strength but
also factors like stress ratios (S = σ/fc).
 In summary, understanding concrete fatigue behavior is crucial for designing structures
that need to withstand high-cycle cyclic loading. The development of accurate fatigue models
based on experimental data helps engineers predict fatigue life more precisely and ensures the
safety and durability of structures, especially in applications such as offshore and onshore wind
turbines.

1.3 Introduction to Concrete Compressive Fatigue Models
 The primary way for determining the reliable fatigue capacity to use in design is through
