Repository: Joshuv-AI/antarctic-labs

# Antarctic Labs

Production: https://antarctic-labs.com
Repository: https://github.com/Joshuv-AI/antarctic-labs

This repository is the production website for Antarctic Labs — a React/Vite
single-page app with Cloudflare Pages Functions, deployed by Cloudflare
Pages from the `main` branch.

## What the site is

The site's center of gravity is the **Tower of Babel**, a preservation
library of hosted full-text works — 600,320 entries as of 2026-10-28 —
spanning sacred texts, classics, declassified records, papers, law, and
more, every entry a real hosted text (no metadata-only placeholders).

- `/tower-of-babel` — the library landing

File: doe-osti-2574479-enhancing-the-design-of-photocathodes-wi.txt
Final Technical report
Proposal Name:
Enhancing the Design of Photocathodes with 90% polarization and QE > 1% for DOE NP
Principal Investigator and Co-PIs for collaborative work:
PI: Dr. Sylvain Marsillac and Dr. Matt Grau, ODU
Co-PI; Dr. Matthew Poelker and Dr. Joseph Grames, JLab
Co-PI: Dr. Erdong Wang, BNL

This project’s 3 major goals were the following:
 1. Fabricate state-of-the-art spin-polarized photocathodes using MOCVD and develop
 knowledge of fabrication parameters.
 2. Enhance the design of 2 structures of spin-polarized photocathodes (strained-superlattice
 and strained-superlattice with distributed Bragg reflector) to assess paths to the next
 generation of spin-polarized photocathodes.
 3. Provide a supply of state-of-the-art spin-polarized photocathodes to both Brookhaven
 National Laboratory and the Thomas Jefferson National Accelerator Facility.

All devices discussed in this report were grown in a MOCVD system on Zn-doped (100) GaAs
substrates. An initial layer of GaAs was grown directly on top of the substrate that serves to verify
proper systematics. This layer is followed by several metamorphic graded (MMG) layers that
reduce the lattice constant of the material from that of GaAs (5.653 Å) to GaAs0.625P0.375 (5.577
Å). These layers are sufficiently larger than the critical thickness, which allows relaxation and
forces the layer to take on the lattice constant of the new composition. A final fallback layer with
composition GaAs0.65P0.35 serves as the virtual substrate for the superlattices grown on top.
Distributed Bragg Reflectors (DBR) were grown on some of the layers, with alternating layers of
high refractive index materials and low refractive index materials. A spacer layer with composition
GaAs0.65P0.35 was then grown to finalize the optical cavity. The structure of the superlattices
remained constant in layer thicknesses (2.8 nm GaAsP barriers, 3.8 nm GaAs wells) with various
number of pairs varied. A 5 nm carbon-doped GaAs layer was placed on top of the superlattice to
facilitate band-bending for the Negative Electron Affinity surface layer.

A summary of the main results for this project are reported in the following 4 different sections,
describing in detail the enhancement to either the main layers that constitute the spin-polarized
photocathode or the device modeling, namely:
 1. Device Modeling
 2. Modification of the Metamorphic Grade Layer
 3. Fabrication of the enhanced Distributed Bragg Reflector
 4. Doping Study

This project resulted in devices with quantum efficiency as high as 2.3% with polarization of
92% at 780 nm. These devices also achieved 11 nC with the free limit range and 9 nC with an
8 mm diameter laser.

1. Device Modeling

1.1. DBR Modeling
In parallel to the fabrication process, and in order to enhance the quality of the DBR, we started
modeling the optical properties of the DBR and its impact on the overall photocathode
performance. The first step to do that was to look into the influence of the number of pairs of
GaAs0.65P0.35 and In0.30Al0.70P. We used COMSOL Multiphysics and MATLAB as our simulation
software. We fixed GaAs0.65P0.35 and In0.30Al0.70P nominal thicknesses at 54 nm and 64 nm,
respectively. We then modified the number of pairs from 4 all the way to 20. The reflectivity of
the DBR as a function of wavelength is illustrated Figure 1. As one can see, there is a dramatic
change from 4 to 8 pairs, and still a significant change from 8 to 12, but a reduced benefit
afterwards, with nearly no change for 16 to 20 pairs.

Figure 1: DBR reflectivity as a function of wavelength for various number of pairs of GaAs0.65P0.35 and In0.30Al0.70P

After that, we modeled the expected absorption, reflectivity and transmittance as well as the
quantum efficiency of the devices, for 8 pairs to 20 pairs. Note that the position of peak reflectivity
does not change with number of DBR pairs, as this is set by the respective thickness of the
GaAs0.65P0.35 and In0.30Al0.70P pairs, as well as by the thickness of the GaAs0.65P0.35 spacer layer
deposited in between the DBR and the superlattice. We are most interested in the quantum
efficiency at wavelength of around 770-780 nm, corresponding to the wavelength of the laser we
use for testing the devices. At that wavelength, we observed that the modeled quantum efficiency
we can get from the devices changes from 4.5% in a device with 8 DBR pairs, to 7.5% in a device
with 16 DBR pairs. An additional increase from 16 pairs to 20 pairs does not seem to have much
effect for the peak of interest but does increase slightly the peak at 725 nm.
These results were used to optimize the DBR (see Section 3)

1.2. Superlattice Modeling
A model has been developed to predict the impact of quantum confinement in semiconductor
superlattices, particularly relevant for high polarization photocathodes. Quantum confinement
arises from the discrete energy levels of electrons and holes in quantum well structures. By solving
the Schrodinger Equation in 1 dimension, accounting for the band structure of the semiconductor
materials, the model calculates energy level shifts due to this quantum confinement. The valence
band, composed of heavy hole (HH), light hole (LH), and split-off bands, undergoes splitting due
to different effective masses, modifying individual excitation of the specific spin states. The model
determines new band gaps and splitting as functions of well and barrier thicknesses as well as the

phosphorous composition. Linear extrapolations of band gap properties are used to compute the
conduction band and valence band offsets, defining the potential wells. Effective masses are
defined for each band, allowing the Schrodinger Equation to be solved in each region. Results of
these computations yield the band gap dependence on well width and splitting between sub-bands
(Figure 2-4).
Optimal lattice ratios yielding the best band splitting offered insights for photocathode design
and were used for the fabrication of our photocathodes.

 Figure 2: Energy levels for x=0.35 as a function of well width for GaAs1-xPx with x = 0.35

 Figure 3: HH/LH Band splitting for GaAs1-xPx for different x as a function of well width

 Figure 4: HH/LH Band splitting as a function of Well and Barrier widths for GaAs1-xPx with x=0.35

2. Modification of the Metamorphic Grade Layer

Based on our previous findings that there was a degradation of the metamorphic grade (MMG)
layers during growth, parameters were adjusted to provide refinement to this process. Final
composition of the MMG was originally found to be GaAs0.71P0.29. Post refinement reciprocal
space mapping shows the composition to be GaAs0.63P0.37. This provides better lattice-matching
to our current superlattice design. Reciprocal space mapping (RSM) was taken using Bruker D8
X-ray diffractometer. The units on the images in Figure 5 are in nm-1 meaning that a larger value
indicates smaller lattice constant of the associated layers. The peak in the lower left corner is from
the GaAs wafer with a lattice constant of 0.565 nm. The lattice constant of the GaAs0.63P0.37 buffer
layer is 0.558nm and is seen as the bright red peak in the top right corner. The white triangle
overlay is used to determine strain of the grown layers. At full strain, the RSM peaks will occur
along the vertical line. Peaks associated with fully relaxed growth will occur along the dotted line.
Comparing the image on the right to the image on the left, we can see the value of qx is larger with
our updated growth recipe. This is what we would expect to see as we increase phosphorous
composition from 29% to 37% because the lattice constant would decrease.
This optimized Metamorphic growth process was used to fabricate subsequent devices.

 Figure 5: (Left) RSM of MMG growth using old parameters. (Right) RSM of new MMG growth with final
 composition optimized for our current superlattice design.

3. Fabrication of enhanced distributed Bragg reflector

3.1. Initial layer: AlAs0.61P0.39
The distributed Bragg reflector (DBR) is a type of superlattice structure, where materials of
alternating refractive indices are deposited to create a highly reflective mirror. The wavelength of
peak reflectivity and the width of the resonance can be controlled through the thickness of each
layer and the number of periods. To maintain lattice matching to GaAs0.65P0.35, we considered
AlAs0.61P0.39. The AlAs0.61P0.39 compound has been used in the past to construct a similar DBR
when the overall photocathode was deposited by molecular beam epitaxy.
Calibration runs were done to deposit AlAs0.61P0.39 layers, to control composition and thickness.
However, we encountered several difficulties due to chemical instability and some safety risks.

3.2. Choice of new DBR layer
We therefore needed to change the material. The requirements for the new material were:
 - Similar refractive index at wavelength of interest
 - Lattice matching to GaAs0.65P0.35
 - Eg(Material) > Eg(strained GaAs)
Refractive Indices were calculated using an interband transition model as defined by:

As one can see in Figure 6 left, In0.30Al0.70P is a potential match in terms of lattice constant and
band gap. Calculations of refractive index indicate that it is also a good match to GaAs0.65P0.35,
with optical constants similar to AlAs0.61P0.39 (Figure 6 right). For these reasons, we opted for
In0.30Al0.70P instead, which due to very similar dielectric functionality at the target central DBR
wavelength could theoretically perform similarly to AlAs0.61P0.39.

  Figure 6: (Left) III-V materials band gap as a function of lattice constant; (Right) Calculated complex refractive
 index for two binary compounds

3.3. Fabrication with new DBR layer

Calibration runs were therefore performed with In0.30Al0.70P. Composition and thickness
calibration were confirmed via high resolution X-ray diffraction, in-situ reflectivity measurements
and EDS analysis. Thickness of the layers was confirmed by TEM (Figure 7)

 Figure 7: Illustration of the composition and thickness of the individual layers in a 12 pairs DBR

Using COMSOL and the modeling of the refractive indices, simulations were performed to show
potential improvements to the device by increasing the number of DBR pairs. The modeling shows
that for wavelength of 780 nm (Figure 8), we should expect the following reflectivity:
 - 12 pairs = 87% reflectivity
 - 16 pairs = 95% reflectivity
 - 20 pairs = 98% reflectivity
Simulations were done assuming smooth surface so actual measured values will not match
simulated values due to surface scattering. The lack of change in reflectance in the measured data
was still unexpected (Figure 8).

 Figure 8: (Left) simulated reflectance for DBR with various pairs; (Right) Measured reflectance for 12, 16 and 20
 pairs

To elucidate this issue, the reflectance was measured across a wafer (Figure 9 left), and variations
in peak position were observed. This could result from either variation in composition or thickness.
Simulations as a function of thickness were then performed and a good match with experimental
results for variation in thickness of 4% was obtained (Figure 9 right).

Figure 9 (Left) measured reflectance on a single wafer as a function of location; (Right) simulated reflectance for 12
 pairs DBR with small change of thickness from the ideal value (0-4%)

Assuming this was an issue with thickness, we reviewed the in-situ calibration run from in-situ
data, using reflectance and curvature data. For the same position on the wafer, we observed little
variation from one wafer to another wafer within the same run (inter-run variation) or from one
run to another (run-to-run variation). We also recalibrated the temperature of the wafer to ensure
that there would not be a variation across the wafers and verified that the temperature was the same
within 10oC across the wafer. The last verification we did was to look at the variation of thickness
throughout individual wafers for various materials. We observed a variation of around 1% for most
materials, but not for the newest material used in the DBR. The process parameters were therefore
modified in order to enhance the uniformity across the wafer. This led to devices with quantum
efficiency above 2% with polarization above 90% at 780 nm (Figure 10).

 Figure 10: QE and polarization for the best device after DBR and superlattice enhancement

4. Modification of the dopant

Colleagues from BNL first tested our devices in a high voltage d.c. photogun and reported that our
devices exhibited a surface charge limit at high bunch charge. We recognized that it was possible
the doping level in our devices was not as high as our calibration runs made us believe, so we
decided to fabricate in a series of runs with several dopant level as well as a new dopant. Indeed,
we used carbon instead of zinc as the dopant for the top layer (5 nm of GaAs), as carbon is known
to diffuse less than zinc in GaAs. Devices were therefore fabricated with targeted doping
concentrations of 2×1019 cm-3, 5×1019 cm-3, 1020 cm-3 and 2×1020 cm-3.
Devices were tested for 9 hours at 20µA operation (approximately 20 weeks-worth of EIC
operation) with only 10% decay. Samples with high doping 1020 cm-3 and 2.2 1020 cm-3 had lower
performance than expected due to defects forming in the metamorphic grade layer.

Test results from BNL’s HVDC gun showed sample with doping of 5 1019 cm-3 managed to
achieve 11 nC with the free limit range and 9 nC with an 8 mm diameter laser (Figure 11).
This is above the EIC requirement of 7 nC.

 Figure 11: Charge as a function of laser power for a device with a GaAs top layer doped at 5 1019 cm-3

File: doe-osti-2574832-corrosion-testing-of-refractory-in-conta.txt (part 1 of 2)
A U.S. DEPARTMENT OF ENERGY NATIONAL LAB • SAVANNAH RIVER SITE • AIKEN, SC • USA

Corrosion Testing of Refractory in
Contact with Molten Glasses Designed
for Waste Vitrification - APPS1 Matrix
Glasses

M. Page
J. W. Amoroso
N. Rod
July 2025
SRNL-STI-2024-00055, Revision 2

This work was prepared under an agreement with and funded by the U.S. Government. Neither the U.S.
Government or its employees, nor any of its contractors, subcontractors or their employees, makes any
express or implied:
 1. warranty or assumes any legal liability for the accuracy, completeness, or for the use or
 results of such use of any information, product, or process disclosed; or
 2. representation that such use or results of such use would not infringe privately owned rights;
 or
 3. endorsement or recommendation of any specifically identified commercial product, process,
 or service.
Any views and opinions of authors expressed in this work do not necessarily state or reflect those of the
United States Government, or its contractors, or subcontractors.

 Printed in the United States of America

 Prepared for
 U.S. Department of Energy

 ii

 Keywords: Corrosion, K-3, Refractory,
 HLW, Glass, high level waste, APPS1

 Retention: Varies

 Corrosion Testing of Refractory in Contact with Molten
 Glasses Designed for Waste Vitrification - APPS1 Matrix
 Glasses

M. Page
J. W. Amoroso
N. Rod

July 2025

Savannah River National Laboratory is operated by
Battelle Savannah River Alliance for the U.S. Department
of Energy under Contract No. 89303321CEM000080.

 iii

 REVIEWS AND APPROVALS

AUTHORS:
MATTHEW PAGE Digitally signed by MATTHEW
 PAGE (Affiliate)
(Affiliate)           Date: 2025.07.02 15:38:05 -04'00'
 7/2/25

M. Page, Glass, Cement, & Ceramic Sciences Date
JAKE AMOROSO Digitally signed by JAKE
 AMOROSO (Affiliate)
(Affiliate)           Date: 2025.07.02 15:02:53 -04'00'
 7/2/25

J. W. Amoroso, Glass, Cement, & Ceramic Sciences Date
JAKE AMOROSO Digitally signed by JAKE
 AMOROSO (Affiliate)
 signed by J. W.
(Affiliate)           Date: 2025.07.02 15:03:07 -04'00' Amoroso for N. Rod 7/2/25

N. Rod, Glass, Cement, & Ceramic Sciences Date

TECHNICAL REVIEW:
ALEX COZZI Digitally signed by ALEX COZZI
 (Affiliate)
(Affiliate)           Date: 2025.07.02 16:49:17 -04'00'
 7/2/25

A. D. Cozzi, Materials Technology and Energy, Reviewed per E7 2.60 Date

APPROVAL:
WILLIAM JOLIN Digitally signed by WILLIAM JOLIN
 (Affiliate)
(Affiliate)           Date: 2025.07.15 13:08:18 -04'00'
 7/15/25

W. C. Jolin, Manager, Glass, Cement, & Ceramic Sciences Date
JOSEPH MANNA Digitally signed by JOSEPH
 MANNA (Affiliate)
(Affiliate)           Date: 2025.07.15 13:02:37 -04'00'
 7/15/25

J. Manna, Division Director, SRNL, Materials Technology and Energy Date

 iv

 PREFACE AND ACKNOWLEDGEMENTS

This document serves to convey the refractory loss measurement results from corrosion testing of
Monofrax® K-3 refractory by molten glass to support the enhanced waste glass program being led by Pacific
Northwest National Laboratory (PNNL). Any discussion or conclusions to be drawn from the data are not
presented in this report. The refractory corrosion data is intended to be used in the development, validation,
and implementation of enhanced property/composition models for waste glass vitrification at Hanford.,
Funding for this work by the U.S. Department of Energy, Hanford Field Office, Waste Treatment &
Immobilization Plant Project through Department of Energy Work Authorization M0SRV00101 managed
by Albert A. Kruger is gratefully acknowledged.

 v

 REVISION LOG

Revision
 Summary of Changes Date
Number
   0     Original Issue                                             2/16/2024
 Added images and data in Appendix A for sequence
 1 numbers 16-60 and corresponding data in Appendices 9/30/2024
 B and C.
 Added “APPS1 Matrix Glasses” to title.

 Added additional key words.

 Added sentence “Any discussion or conclusions to be
 drawn from the data are not presented in this report.”
 to the Preface & Acknowledgements” section.

 Added additional images and data in Appendix A for
 sequence numbers 61-75 and corresponding data in
 Appendices B and C.
 2 7/2/2025
 Added additional test information to Table 2-1.

 Edited Section 2.4 to include “1200 °C for 7 days”
 test results.

 Revised SA/V value for test ID “APPS1-15-1200-3”
 in Appendix B and C.

 Revised Test IDs in Appendix B and C to be
 consistent nomenclature with Table 2-1.

 vi

 TABLE OF CONTENTS
LIST OF TABLES ..................................................................................................................................... viii
LIST OF FIGURES ................................................................................................................................... viii
LIST OF ABBREVIATIONS ...................................................................................................................... ix
1.0 Introduction ............................................................................................................................................. 3
2.0 Experimental Procedure .......................................................................................................................... 4
   2.1 Materials .............................................................................................................................................. 4
   2.2 Refractory Coupon Size and Preparation ............................................................................................ 4
   2.3 Crucible Test Configuration ................................................................................................................ 5
   2.4 Corrosion Testing ................................................................................................................................ 5
   2.5 Calculation of Refractory Loss............................................................................................................ 6
   2.6 Quality Assurance ............................................................................................................................... 6
3.0 Results and Discussion ........................................................................................................................... 6
   3.1 Refractory Coupons............................................................................................................................. 6
4.0 References ............................................................................................................................................... 8
Appendix A : Digital Images of Refractory Coupons After Glass Corrosion Testing Before and After HF
Acid Cleaning. .......................................................................................................................................... A-1
Appendix B : Initial Refractory Coupon Data ......................................................................................... B-1
Appendix C : Refractory Coupon Corrosion Data ................................................................................... C-1

 vii

 LIST OF TABLES
Table 2-1. List of Glasses, Test Identifiers (IDs), and Test Parameters Used in Corrosion Testing. ........... 4

 LIST OF FIGURES
Figure 2-1. Schematic representation of the static crucible corrosion test configuration. ............................ 5

Figure 2-2. Schematic of refractory coupon position measurements before (left) and after (right) corrosion
    testing. ................................................................................................................................................... 6

 viii

 LIST OF ABBREVIATIONS

DOE Department of Energy
DWPF Defense Waste Processing Facility
HF Hydrofluoric
HLW High-level waste
INL Idaho National Laboratory
LAW Low activity waste
PNNL Pacific Northwest National Laboratory
SA/V Surface area to volume ratio
SRNL Savannah River National Laboratory
WTP Waste Treatment and Immobilization Plant

 ix

1.0 Introduction

It is known that the predictive life of the refractory ceramic liner of nuclear waste glass melters is
conservative, as demonstrated by performance of these materials such as in the Defense Waste Processing
Facility (DWPF).[1] The motivation for this task is to maximize the useful life of the melters that will be
operated at the Waste Treatment and Immobilization Plant (WTP), which will in turn minimize procurement
and disposal costs and melter outage times, as well as to identify maximum loadings in the waste glass of
those species that corrode melter components. This task was initiated jointly with Pacific Northwest
National Laboratory (PNNL) with the objective to develop a methodology and model to enable more
accurate prediction of refractory service life under prototypic conditions from laboratory-scale material
corrosion tests.

Refractory corrosion is generally reported as physical material loss, measured in units of distance (e.g.,
inch) or as physical material loss rate, measured in units of distance per time (e.g., inch/day). In post-
operational melters, the refractory corrosion is measured directly, sometimes reported as corrosion depth.
Crucible tests are used in the laboratory to accelerate the refractory corrosion so as to facilitate a meaningful
measurement in a commensurate amount of time. Crucible tests are particularly useful in understanding
refractory corrosion across a large glass composition space, where operational testing would be prohibitive.
Some of the critical parameters that are known to influence refractory corrosion by molten glass in a
crucible test are temperature, system redox, molten salt phases, glass chemistry, and test duration.

The majority of data collected for Monofrax® K-3 (hereafter referred to as K-3) corrosion is from crucible
tests, but a small amount comes directly from scaled and production melters. Crucible test data has been
collected under varying conditions, whereas data collected from operational melters is relatively fewer and
represents conditions specific to the melter campaign. The result is that the published data can be grouped
and analyzed in multiple ways, not all of which are readily comparable.

The Standard Test Method for Isothermal Corrosion Resistance of Refractories to Molten Glass (ASTM
C621)[2] outlines the general guidelines used across industry. That method describes a sealed, static test in
which the surface area of the refractory coupon and the volume of glass are fixed. A significant portion of
the crucible data pertaining to nuclear waste glasses has been collected in a modified configuration; the
most notable differences being the surface area of the refractory coupon to volume of the glass and use of
a method for bubbling the melt. To our knowledge, the influence of those parameters on the refractory
corrosion has not been quantified.

In this work, it was determined that static tests and bubbled tests would be performed. Savannah River
National Laboratory (SRNL) was tasked with setting up and performing static testing while PNNL was
tasked with setting up and performing bubbled testing. 1 Initial activities were performed to establish
laboratory methods that reproduce data comparable to existing data sets of K-3 refractory corrosion by low
activity waste (LAW) and high-level waste (HLW) glass compositions. Later activities were focused on
refining the test parameters to establish a standard test practice to be used between Laboratories and
collecting additional data to be used in the enhanced waste glass model development.

1 The purpose of bubbling melts in this work was to induce a fluid flow between the refractory coupon and the molten glass

prototypic of that observed in the WTP melters. This flow rate and bubbler geometry was developed with the Idaho National
Laboratory (INL). In addition to the static and bubbled tests, a dynamic test in which the refractory coupon is moved thru the
molten glass was conducted at University of Chemistry and Technology in Prague, Czech Republic. Those tests were intended to
provide insight into the effects of erosion that contribute to the measured corrosion profile. These activities are reported elsewhere.

 3

This document serves primarily to convey the refractory loss measurement results from corrosion testing
of K-3 refractory with waste glass compositions developed for use in the WTP melters. The data will be
used in the enhanced property/composition models being developed for waste glass vitrification and melter
operations.

2.0 Experimental Procedure

2.1 Materials
K-3 test coupons and pre-melted glass were prepared at PNNL and provided to SRNL for use in testing.
An initial set of fifteen glass compositions were provided to SRNL, their identifiers are listed in Table 2-1
and compositions are reported elsewhere.[3]

  Table 2-1. List of Glasses, Test Identifiers (IDs), and Test Parameters Used in Corrosion Testing.
 Corrosion Test Parameters (Temperature/Time)
                            1208 ⁰C              1150 ⁰C              1200 ⁰C              1150 ⁰C              1200 ⁰C
 144 hours (6 days) 168 hours (7 days) 72 hours (3 days) 72 hours (3 days) 168 hours (7 days)
 Glass ID Test ID Test ID Test ID Test ID Test ID
  HLW-APPS-01          APPS1-1-1208-6       APPS1-1-1150-7        APPS1-1-1200-3      APPS1-1-1150-3        APPS1-1-1200-7
  HLW-APPS-02          APPS1-2-1208-6       APPS1-2-1150-7        APPS1-2-1200-3      APPS1-2-1150-3        APPS1-2-1200-7
  HLW-APPS-03          APPS1-3-1208-6       APPS1-3-1150-7        APPS1-3-1200-3      APPS1-3-1150-3        APPS1-3-1200-7
  HLW-APPS-04          APPS1-4-1208-6       APPS1-4-1150-7        APPS1-4-1200-3      APPS1-4-1150-3        APPS1-4-1200-7
  HLW-APPS-05          APPS1-5-1208-6       APPS1-5-1150-7        APPS1-5-1200-3      APPS1-5-1150-3        APPS1-5-1200-7
  HLW-APPS-06          APPS1-6-1208-6       APPS1-6-1150-7        APPS1-6-1200-3      APPS1-6-1150-3        APPS1-6-1200-7
  HLW-APPS-07          APPS1-7-1208-6       APPS1-7-1150-7        APPS1-7-1200-3      APPS1-7-1150-3        APPS1-7-1200-7
  HLW-APPS-08          APPS1-8-1208-6       APPS1-8-1150-7        APPS1-8-1200-3      APPS1-8-1150-3        APPS1-8-1200-7
  HLW-APPS-09          APPS1-9-1208-6       APPS1-9-1150-7        APPS1-9-1200-3      APPS1-9-1150-3        APPS1-9-1200-7
  HLW-APPS-10         APPS1-10-1208-6       APPS1-10-1150-7       APPS1-10-1200-3     APPS1-10-1150-3      APPS1-10-1200-7
  HLW-APPS-11         APPS1-11-1208-6       APPS1-11-1150-7       APPS1-11-1200-3     APPS1-11-1150-3      APPS1-11-1200-7
  HLW-APPS-12         APPS1-12-1208-6       APPS1-12-1150-7       APPS1-12-1200-3     APPS1-12-1150-3      APPS1-12-1200-7
  HLW-APPS-13         APPS1-13-1208-6       APPS1-13-1150-7       APPS1-13-1200-3     APPS1-13-1150-3      APPS1-13-1200-7
  HLW-APPS-14         APPS1-14-1208-6       APPS1-14-1150-7       APPS1-14-1200-3     APPS1-14-1150-3      APPS1-14-1200-7
  HLW-APPS-15         APPS1-15-1208-6       APPS1-15-1150-7       APPS1-15-1200-3     APPS1-15-1150-3      APPS1-15-1200-7

2.2 Refractory Coupon Size and Preparation
These coupons were first measured for acceptable dimension and tolerances. Coupons that were not in the
specification were prepared to be brought into tolerance or discarded. Coupon dimensions were maintained
at approximately 10 mm (0.39 inch) square by approximately 64 mm (2.5 inch) in length. Width dimensions
were generally controlled to within 0.005 mm/mm along the length of the specimen.2 Prior to use, prepared
coupons were sonicated in deionized water for 5-10 minutes to remove loose material and surface
contamination and subsequently dried.

2 Due to programmatic constraints, some coupon dimensions were outside this tolerance. While the results are not expected to be

influenced significantly, select coupons may be re-measured for confirmation.

 4

Orientation of coupons was maintained for initial and post-test coupon measurements via the use of a
distinguishing feature on the coupon or a registration mark made above the expected glass line. Each test
coupon was measured at a minimum of three (3) locations along the length of the coupon; 1 measurement
at the anticipated melt line, 1 measurement below the expected melt line, approximately half-way between
the expected melt line and the bottom of the coupon. One measurement was taken well above the expected
melt line. Width measurements were made at each location using a caliper.

2.3 Crucible Test Configuration
Pt/Au alloy crucibles were used in this testing, all of equal dimension and nominally 100 ml working
volume with an opening diameter approximately 57 mm and a height of 58 mm. Testing was conducted by
placing the refractory coupon directly on the bottom of the crucible. The melt line was estimated using a
known volume of glass and was located approximately 20 mm from the bottom of the coupon. The coupon
protruded beyond the top of the crucible and was held in place with either a Pt/Au alloy or Al2O3 lid with a
pre-made hold to stabilize the coupon. In this manner, while the system was covered, it was not sealed to
the atmosphere. A schematic of the setup is shown in Figure 2-1.

 Figure 2-1. Schematic representation of the static crucible corrosion test configuration.

2.4 Corrosion Testing
For each glass, a prepared refractory coupon was placed in the center of a Pt/Au alloy crucible. An
appropriate amount of glass was added to the crucible, surrounding the coupon, to reach the targeted
melt line. The estimated initial ratio of refractory surface area to glass volume (SA/V) was 0.27.[1] A lid
was fit to the crucible and coupon that was then loaded into a furnace at room temperature. The furnace
was then heated nominally at 10 K/min to the desired hold temperature. Each glass experienced five
time-temperature combinations of 1208 °C for 6 days, 1200 °C for 3 days, 1150 °C for 7 days, 1150
°C for 3 days, and 1200 °C for 7 days.3 When the test duration time elapsed, the coupons were
removed from the glass at temperature and allowed to cool.

After testing, the residual glass remaining the coupons was removed using a hydrofluoric (HF) acid
treatment. Coupons were submerged in HF acid and then rinsed in water for 15 minutes. The total time in
HF acid for each coupon varied between 6-35 hours to remove the residual glass and expose the refractory
for measurement.

3 The time-temperature combination of 1208 °C for 6 days was selected to facilitate comparison with existing data sets.

 5

2.5 Calculation of Refractory Loss
After removing the residual glass, the three positions on the coupon identified in Section 2.0 were
established: the melt-line (g), the half-way line (h), and the top position above the melt-line (P1). The
positions are shown schematically in Figure 2-2. All four faces at those locations were measured using a
stereo optical microscope. The corrosion at a specific position was computed using the following equation:

 /
 𝑃 , where

Pc = corrosion at position P, in mm, P = average width of coupon at position P before test, in mm, and (p1
+ p2 + p3 + p4) = width of the four faces of the cleaned coupon measured at position P after test, in mm.

To maintain a common nomenclature with the ASTM C621, neck-line (melt-line) corrosion is denoted with
the letters G/g and half-way line corrosion is denoted with the letters H/h.

  Figure 2-2. Schematic of refractory coupon position measurements before (left) and after (right)
 corrosion testing.

2.6 Quality Assurance
The task activities were controlled under the Task Technical and Quality Assurance Plan (TTQAP) for
Hanford Waste Glass Development and Characterization.[4]

Requirements for performing reviews of technical reports and the extent of review are established in manual
E7 2.60. SRNL documents the extent and type of review using the SRNL Technical Report Design
Checklist contained in WSRC-IM-2002-00011, Rev. 2. Activities performed in this task are compliant to
both American Society of Mechanical Engineers (ASME) NQA-1-2008 with NQA-1a-2009 addenda and
NQA-1-2019.

3.0 Results and Discussion

3.1 Refractory Coupons
Images of the K-3 coupons after testing and cleaning in HF acid are provided in Appendix A . In general,
the melt line corrosion is readily visible and all neck lines remained intact. Residual glass on the refractory
coupon after testing can influence the refractory loss measurement. Nevertheless, the amount of exposed

 6

K-3 after HF acid cleaning was sufficient for measurements of the material loss at the melt-line and, in most
cases, the half-way line for all samples.

A summary of the coupon dimensions and corrosion measurements (material loss) for three positions
(including the melt-line and half-way positions) along the refractory coupons are provided in Appendix B
and Appendix C, respectively.

 7

4.0 References
1. Jin, T.; Hall, M. A.; Vienna, J. D.; Eaton, W. C.; Amoroso, J. W.; Wiersma, B. J.; Li, W.; Abboud,
 A. W.; Guillen, D. P.; Kruger, A. A., Glass-contact refractory of the nuclear waste vitrification
 melters in the United States: a review of corrosion data and melter life. Int. Mater. Rev. 2023.
2. ASTM C621-09 Standard Test Method for Isothermal Corrosion Resistance of Refractories to
      Molten Glass; ASTM C621-09 2018.
3. Hsieh, M. C. Composition Measurements of the HLW APPS Glasses; US Department of Energy
 Report SRNL-STI-2023-00612; Savannah River National Laboratory: Aiken SC, 2023.
4. Amoroso, J. W. Task Technical and Quality Assurance Plan for Hanford Waste Glass Development
 and Characterization; US Department of Energy Report SRNL-RP- 2013-00692, Revision 2;
 Savannah River National Laboratory: Aiken, SC, 2023.

 8

 Appendix A: Digital Images of Refractory Coupons After Glass Corrosion Testing Before and
 After HF Acid Cleaning.

Sequence
 Glass ID Test ID Post-corrosion test HF cleaned post corrosion test
 #

   1       HLW-APPS-01   APPS1-1-1208-6

   2       HLW-APPS-02   APPS1-2-1208-6

   3       HLW-APPS-03   APPS1-3-1208-6

   4       HLW-APPS-04   APPS1-4-1208-6

   5       HLW-APPS-05   APPS1-5-1208-6

   6       HLW-APPS-06   APPS1-6-1208-6

   7       HLW-APPS-07   APPS1-7-1208-6

   8       HLW-APPS-08   APPS1-8-1208-6

   9       HLW-APPS-09   APPS1-9-1208-6

   10      HLW-APPS-10   APPS1-10-1208-6

   11      HLW-APPS-11   APPS1-11-1208-6

   12      HLW-APPS-12   APPS1-12-1208-6

   13      HLW-APPS-13   APPS1-13-1208-6

   14      HLW-APPS-14   APPS1-14-1208-6

   15      HLW-APPS-15   APPS1-15-1208-6

   16      HLW-APPS-01   APPS1-1-1150-7

   17      HLW-APPS-02   APPS1-2-1150-7

   18      HLW-APPS-03   APPS1-3-1150-7

   19      HLW-APPS-04   APPS1-4-1150-7

 A-1

Sequence
 Glass ID Test ID Post-corrosion test HF cleaned post corrosion test
 #

   20      HLW-APPS-05   APPS1-5-1150-7

   21      HLW-APPS-06   APPS1-6-1150-7

   22      HLW-APPS-07   APPS1-7-1150-7

   23      HLW-APPS-08   APPS1-8-1150-7

   24      HLW-APPS-09   APPS1-9-1150-7

   25      HLW-APPS-10   APPS1-10-1150-7

   26      HLW-APPS-11   APPS1-11-1150-7

   27      HLW-APPS-12   APPS1-12-1150-7

   28      HLW-APPS-13   APPS1-13-1150-7

   29      HLW-APPS-14   APPS1-14-1150-7

   30      HLW-APPS-15   APPS1-15-1150-7

   31      HLW-APPS-01    APPS-1-1200-3

   32      HLW-APPS-02   APPS1-2-1200-3

   33      HLW-APPS-03   APPS1-3-1200-3

   34      HLW-APPS-04   APPS1-4-1200-3

   35      HLW-APPS-05   APPS1-5-1200-3

   36      HLW-APPS-06   APPS1-6-1200-3

   37      HLW-APPS-07   APPS1-7-1200-3

   38      HLW-APPS-08   APPS1-8-1200-3

   39      HLW-APPS-09   APPS1-9-1200-3

   40      HLW-APPS-10   APPS1-10-1200-3

 A-2

Sequence
 Glass ID Test ID Post-corrosion test HF cleaned post corrosion test
 #

   41      HLW-APPS-11   APPS1-11-1200-3

   42      HLW-APPS-12   APPS1-12-1200-3

   43      HLW-APPS-13   APPS1-13-1200-3

   44      HLW-APPS-14   APPS1-14-1200-3

   45      HLW-APPS-15   APPS1-15-1200-3

   46      HLW-APPS-01   APPS1-1-1150-3

   47      HLW-APPS-02   APPS1-2-1150-3

   48      HLW-APPS-03   APPS1-3-1150-3

   49      HLW-APPS-04   APPS1-4-1150-3

   50      HLW-APPS-05   APPS1-5-1150-3

   51      HLW-APPS-06   APPS1-6-1150-3

   52      HLW-APPS-07   APPS1-7-1150-3

   53      HLW-APPS-08   APPS1-8-1150-3

   54      HLW-APPS-09   APPS1-9-1150-3

   55      HLW-APPS-10   APPS1-10-1150-3

   56      HLW-APPS-11   APPS1-11-1150-3

   57      HLW-APPS-12   APPS1-12-1150-3

   58      HLW-APPS-13   APPS1-13-1150-3

   59      HLW-APPS-14   APPS1-14-1150-3

   60      HLW-APPS-15   APPS1-15-1150-3

   61      HLW-APPS-01    APPS-1-1200-7

 A-3

Sequence
 Glass ID Test ID Post-corrosion test HF cleaned post corrosion test
 #

   62      HLW-APPS-02   APPS1-2-1200-7

   63      HLW-APPS-03   APPS1-3-1200-7

   64      HLW-APPS-04   APPS1-4-1200-7

   65      HLW-APPS-05   APPS1-5-1200-7

   66      HLW-APPS-06   APPS1-6-1200-7

   67      HLW-APPS-07   APPS1-7-1200-7

   68      HLW-APPS-08   APPS1-8-1200-7

   69      HLW-APPS-09   APPS1-9-1200-7

   70      HLW-APPS-10   APPS1-10-1200-7

   71      HLW-APPS-11   APPS1-11-1200-7

   72      HLW-APPS-12   APPS1-12-1200-7

   73      HLW-APPS-13   APPS1-13-1200-7

   74      HLW-APPS-14   APPS1-14-1200-7

   75      HLW-APPS-15   APPS1-15-1200-7

 A-4

 Appendix B: Initial Refractory Coupon Data

 Corrosion Position Length (L) Side Side (mm/mm) =
 Test ID Temp Time SA/V Average (s)
                                                  (P)           from bottom   1&3     2&4                     (sP1-sP4) /
                                                                                                             ∣(LP1-LP4)∣

 Unit °C Days in-1 - mm mm mm mm -
                                           P1 (top)               56.98       10.38   10.01     10.19
APPS1-1-1208-6       1208     6     0.27   P3 (G, neck)           20.00       10.35   9.87      10.11         0.0022
                                           P4 (H, bottom)         10.00       10.35   9.83      10.09
                                           P1 (top)               58.69       10.38   10.15     10.26
APPS1-2-1208-6       1208     6     0.27   P3 (G, neck)           20.00       10.37   10.12     10.24         0.0006
                                           P4 (H, bottom)         10.00       10.37   10.10     10.23
                                           P1 (top)               58.35       10.36   10.01     10.19
APPS1-3-1208-6       1208     6     0.27   P3 (G, neck)           20.00       10.37   10.09     10.23         0.0012
                                           P4 (H, bottom)         10.00       10.39   10.10     10.24
                                           P1 (top)               57.17       10.33   10.26     10.29
APPS1-4-1208-6       1208     6     0.27   P3 (G, neck)           20.00       10.35   10.14     10.25         0.0009
                                           P4 (H, bottom)         10.00       10.37   10.13     10.25
                                           P1 (top)               56.39        9.91   10.22     10.07
APPS1-5-1208-6       1208     6     0.27   P3 (G, neck)           20.00       9.78    10.11      9.94         0.0032
                                           P4 (H, bottom)         10.00       9.75    10.09      9.92
                                           P1 (top)               60.06       10.20   10.14     10.17
APPS1-6-1208-6       1208     6     0.27   P3 (G, neck)           20.00       10.10   10.32     10.21         0.0004
                                           P4 (H, bottom)         10.00       10.05   10.34     10.19
                                           P1 (top)               60.04       10.03    9.52      9.77
APPS1-7-1208-6       1208     6     0.27   P3 (G, neck)           20.00       10.08   9.60       9.84         0.0014
                                           P4 (H, bottom)         10.00       10.09   9.60       9.84
                                           P1 (top)               57.07       9.60    10.06      9.83
APPS1-8-1208-6       1208     6     0.27   P3 (G, neck)           20.00       9.63    10.01      9.82         0.0003
                                           P4 (H, bottom)         10.00        9.63   10.00      9.82
                                           P1 (top)               56.82       10.11   10.43     10.27
APPS1-9-1208-6       1208     6     0.27   P3 (G, neck)           20.00       10.01   10.41     10.21         0.0020
                                           P4 (H, bottom)         10.00       9.98    10.38     10.18
                                           P1 (top)               60.20       9.77    10.29     10.03
APPS1-10-1208-6      1208     6     0.27   P3 (G, neck)           20.00       9.93    10.29     10.11         0.0019
                                           P4 (H, bottom)         10.00       9.92    10.33     10.13
                                           P1 (top)               59.41       10.02   10.26     10.14
APPS1-11-1208-6      1208     6     0.27   P3 (G, neck)           20.00       10.47   10.34     10.40         0.0055
                                           P4 (H, bottom)         10.00       10.48   10.33     10.41
                                           P1 (top)               58.87       10.39   10.44     10.42
APPS1-12-1208-6      1208     6     0.27   P3 (G, neck)           20.00       10.45   10.40     10.42         0.0001
                                           P4 (H, bottom)         10.00       10.46   10.37     10.41
                                           P1 (top)               56.34       9.57    10.45     10.01
APPS1-13-1208-6      1208     6     0.27   P3 (G, neck)           20.00       9.56    10.47     10.02         0.0001
                                           P4 (H, bottom)         10.00       9.56    10.47     10.01
                                           P1 (top)               61.18       10.11    9.69      9.90
APPS1-14-1208-6      1208     6     0.27   P3 (G, neck)           20.00       10.46   9.60      10.03         0.0024
                                           P4 (H, bottom)         10.00       10.48   9.57      10.02
                                           P1 (top)               59.13        9.48   9.69       9.59
APPS1-15-1208-6      1208     6     0.27   P3 (G, neck)           20.00        9.43   9.52       9.48         0.0026
                                           P4 (H, bottom)         10.00        9.44   9.48       9.46
                                           P1 (top)               59.30       10.15   10.29     10.22
APPS1-1-1150-7       1150     7     0.27   P3 (G, neck)           20.00       9.98    10.32     10.15         0.0020
                                           P4 (H, bottom)         10.00       9.92    10.32     10.12
APPS1-2-1150-7       1150     7     0.27   P1 (top)               59.09       8.64    10.97      9.81         0.0043

 B-1

 Corrosion Position Length (L) Side Side (mm/mm) =
 Test ID Temp Time SA/V Average (s)
                                                 (P)           from bottom   1&3     2&4                     (sP1-sP4) /
                                                                                                            ∣(LP1-LP4)∣

 Unit °C Days in-1 - mm mm mm mm -
                                          P3 (G, neck)           20.00       8.93    11.03      9.98
                                          P4 (H, bottom)         10.00       9.01    11.03     10.02
                                          P1 (top)               57.08        9.34   11.04     10.19
APPS1-3-1150-7       1150    7     0.27   P3 (G, neck)           20.00       9.84    11.07     10.45         0.0072
                                          P4 (H, bottom)         10.00       9.97    11.08     10.52
                                          P1 (top)               58.71        9.11   9.66       9.38
APPS1-4-1150-7       1150    7     0.27   P3 (G, neck)           20.00        9.38   9.90       9.64         0.0061
                                          P4 (H, bottom)         10.00        9.45   9.91       9.68
                                          P1 (top)               58.37        9.96   10.09     10.03
APPS1-5-1150-7       1150    7     0.27   P3 (G, neck)           20.00       10.00   9.72       9.86         0.0043
                                          P4 (H, bottom)         10.00       10.00   9.64       9.82
                                          P1 (top)               59.98       10.03   10.31     10.17
APPS1-6-1150-7       1150    7     0.27   P3 (G, neck)           20.00       10.03   10.23     10.13         0.0008
                                          P4 (H, bottom)         10.00       10.05   10.21     10.13
                                          P1 (top)               57.28       10.02   10.05     10.03
APPS1-7-1150-7       1150    7     0.27   P3 (G, neck)           20.00       10.09   10.09     10.09         0.0016
                                          P4 (H, bottom)         10.00       10.13   10.09     10.11
                                          P1 (top)               59.87       10.01   10.04     10.02
APPS1-8-1150-7       1150    7     0.27   P3 (G, neck)           20.00       10.03   9.87       9.95         0.0000
                                          P4 (H, bottom)         10.00       10.05   10.00     10.02
                                          P1 (top)               53.51        9.47    8.73      9.10
APPS1-9-1150-7       1150    7     0.27   P3 (G, neck)           20.00       9.44    9.13       9.29         0.0051
                                          P4 (H, bottom)         10.00        9.44   9.20       9.32
                                          P1 (top)               52.18        9.93   9.37       9.65
APPS1-10-1150-7      1150    7     0.27   P3 (G, neck)           20.00       9.81    9.17       9.49         0.0050
                                          P4 (H, bottom)         10.00        9.77   9.11       9.44
                                          P1 (top)               53.16       10.05    9.59      9.82
APPS1-11-1150-7      1150    7     0.27   P3 (G, neck)           20.00       10.03   9.49       9.76         0.0021
                                          P4 (H, bottom)         10.00       10.00   9.46       9.73
                                          P1 (top)               50.82       10.12   9.36       9.74
APPS1-12-1150-7      1150    7     0.27   P3 (G, neck)           20.00       10.10   9.79       9.95         0.0062
                                          P4 (H, bottom)         10.00       10.09   9.90      10.00
                                          P1 (top)               54.52       10.07    8.43      9.25
APPS1-13-1150-7      1150    7     0.27   P3 (G, neck)           20.00       10.11   8.99       9.55         0.0081
                                          P4 (H, bottom)         10.00       10.11   9.11       9.61
                                          P1 (top)               50.35       10.14   10.92     10.53
APPS1-14-1150-7      1150    7     0.27   P3 (G, neck)           20.00       10.12   10.54     10.33         0.0069
                                          P4 (H, bottom)         10.00       10.09   10.41     10.25
                                          P1 (top)               53.20       10.33   9.64       9.99
APPS1-15-1150-7      1150    7     0.27   P3 (G, neck)           20.00       10.31   9.76      10.03         0.0013
                                          P4 (H, bottom)         10.00       10.30   9.79      10.04
                                          P1 (top)               47.00        9.28    9.88      9.58
APPS1-1-1200-3       1200    3     0.27   P3 (G, neck)           20.00       9.22    9.89       9.56         0.0017
                                          P4 (H, bottom)         10.00        9.16   9.87       9.51
                                          P1 (top)               57.30       9.96    10.16     10.06
APPS1-2-1200-3       1200    3     0.27   P3 (G, neck)           20.00       10.00   10.18     10.09         0.0004
                                          P4 (H, bottom)         10.00       10.00   10.16     10.08
                                          P1 (top)               49.95        9.81    9.73      9.77
APPS1-3-1200-3       1200    3     0.27   P3 (G, neck)           20.00       9.76    10.02      9.89         0.0038
                                          P4 (H, bottom)         10.00       9.75    10.09      9.92
                                          P1 (top)               62.72       10.12   10.03     10.08
APPS1-4-1200-3       1200    3     0.27   P3 (G, neck)           20.00       10.21   10.04     10.13         0.0010
                                          P4 (H, bottom)         10.00       10.22   10.04     10.13

 B-2

 Corrosion Position Length (L) Side Side (mm/mm) =
 Test ID Temp Time SA/V Average (s)
                                                 (P)           from bottom   1&3     2&4                     (sP1-sP4) /
                                                                                                            ∣(LP1-LP4)∣

 Unit °C Days in-1 - mm mm mm mm -
                                          P1 (top)               59.73       10.20   10.09     10.14
APPS1-5-1200-3       1200    3     0.27   P3 (G, neck)           20.00       10.18   10.09     10.14         0.0001
                                          P4 (H, bottom)         10.00       10.19   10.09     10.14
                                          P1 (top)               63.22       10.29    9.90     10.09
APPS1-6-1200-3       1200    3     0.27   P3 (G, neck)           20.00       10.27   10.28     10.28         0.0033
                                          P4 (H, bottom)         10.00       10.29   10.25     10.27
                                          P1 (top)               62.76        9.85   9.91       9.88
APPS1-7-1200-3       1200    3     0.27   P3 (G, neck)           20.00       9.89    10.00      9.95         0.0015
                                          P4 (H, bottom)         10.00        9.91   10.01      9.96
                                          P1 (top)               62.76        9.34    9.93      9.64
APPS1-8-1200-3       1200    3     0.27   P3 (G, neck)           20.00       9.58    9.87       9.72         0.0026
                                          P4 (H, bottom)         10.00        9.64   9.90       9.77
                                          P1 (top)               66.44       10.06   9.98      10.02
APPS1-9-1200-3       1200    3     0.27   P3 (G, neck)           20.00       10.05   10.09     10.07         0.0010
                                          P4 (H, bottom)         10.00       10.03   10.12     10.07
                                          P1 (top)               59.29        9.92    9.97      9.94
APPS1-10-1200-3      1200    3     0.27   P3 (G, neck)           20.00        9.91   9.98       9.94         0.0002
                                          P4 (H, bottom)         10.00        9.90   9.97       9.93
                                          P1 (top)               52.66       10.07   9.94      10.00
APPS1-11-1200-3      1200    3     0.27   P3 (G, neck)           20.00       10.15   9.95      10.05         0.0017
                                          P4 (H, bottom)         10.00       10.19   9.96      10.08
                                          P1 (top)               59.44        9.98    9.88      9.93
APPS1-12-1200-3      1200    3     0.27   P3 (G, neck)           20.00       10.09   9.98      10.03         0.0023
                                          P4 (H, bottom)         10.00       10.08   10.00     10.04
