Repository: Joshuv-AI/antarctic-labs

# Antarctic Labs

Production: https://antarctic-labs.com
Repository: https://github.com/Joshuv-AI/antarctic-labs

This repository is the production website for Antarctic Labs — a React/Vite
single-page app with Cloudflare Pages Functions, deployed by Cloudflare
Pages from the `main` branch.

## What the site is

The site's center of gravity is the **Tower of Babel**, a preservation
library of hosted full-text works — 600,320 entries as of 2026-10-28 —
spanning sacred texts, classics, declassified records, papers, law, and
more, every entry a real hosted text (no metadata-only placeholders).

- `/tower-of-babel` — the library landing

File: doe-osti-2575016-self-healable-copolymer-composites-for-e.txt
Final Technical Report (FTR)

a. Federal Agency Department of Energy
b. Award Number DE-EE0008827
c. Project Title: Self-healable Copolymer Composites for Extended Service H2
 Dispensing Hoses
d. Recepiant Organization Clemson University
e. Project Period              Start: 10/30/2020                 End: 02/28/2024
f. Principle Investigstor (PI): Marek W. Urban
 J.E. Sirrine Endowed Chair and Professor
 Email: mareku@clemson.edu
                                Phone: 864-656-1155
g. Business Contact: Amber Hernandez
 Grant Administrator
 Email: ahern22@clemson.edu
                                Phone: 864-656-3592
f. Teaming Partner(s): Savnnah River National Laboratory
 Sandia National Laboratory
 Pacific Northwest National Laboratory

 1

1. Acknowledgement: "This material is based upon work supported by the U.S. Department
 of Energy's Office of Energy Efficiency and Renewable Energy (EERE) Hydrogen & Fuel
 Cell Technologies Office (HFTO) DE-FOA-0002022 under the DE-EE0008827.

2. Disclaimer: “This report was prepared as an account of work sponsored by an agency of
 the United States Government. Neither the United States Government nor any agency
 thereof, nor any of their employees, makes any warranty, express or implied, or assumes
 any legal liability or responsibility for the accuracy, completeness, or usefulness of any
 information, apparatus, product, or process disclosed, or represents that its use would
 not infringe privately owned rights. Reference herein to any specific commercial product,
 process, or service by trade name, trademark, manufacturer, or otherwise does not
 necessarily constitute or imply its endorsement, recommendation, or favoring by the
 United States Government or any agency thereof. The views and opinions of authors
 expressed herein do not necessarily state or reflect those of the United States
 Government or any agency thereof.

3. Executive Summary:

 In this project, we designed, synthesized and fabricated using X-winder technologies pre-
 commercialized novel, self-healingable commodity copolymer fiber-reinforced
 composites to extend the H2 hose service life beyond the current target of 1000 fills.
 These studies demonstrated that these composites are able to withstand over 25,000
 damage-repair cycles, which was the main objective of the proposed project, in the
 temperature range of -40 to +80 °C under variable pressures. When micro-cracks are
 formed after about 1,000 cycles/fueling per hose in the inner composite layer, these
 micro-cracks self-heal, thus extending the lifetime of a prototype inner layer of the hose.
 These composites were tested by exposure to H2 fuel and demonstrated the ability to
 recover from mechanical damage. Thermomechanical testing combined with analysis of
 the stress and strain fields across the cross-section of the inner layer composite hoses
 also identified the ring-like stresses on the edge of inner layers arising from changes of
 the fiber winding angle directions from +45° to -45°. The developed novel concept that
 self-healing commodity copolymers can be used in the development of prototype
 composites for the extended service of H2 dispensing hoses will have major implications
 for other energy-related technologies, where the extended service life in harsh
 environments is expected. In this project, we optimized, validated, and demonstrated
 novel copolymer fiber-reinforced composites for H2 dispensing hose applications, which
 can be utilized in future manufacturing using commodity materials. The estimated cost of
 materials (exluding labor) is in the range of < $1.0/ft.

 2

4. Table of Contents
5. Background……………………………………………………...…………… ….4
6. Project Objectives………………………………………………………………. 4
7. Project Results and Discussion ………………………………………………..5
8. Significant Accomplishments and Conclusions………………………..…… 25
9. Path Forward…………………………………………………………………….26
10. Products………………………………………………………………………….26
11. Project Team and Roles ……………………………………………………….26
12. References………………………………………………………………………26

 3

 5. Background:

Phase 1 (Budget Period 1) of this project focused on designing of various self-healing polymeric
system that retained properties after multiple damage-repair cycles. The initial target values of
1000 damage-repair cycles under laboratory conditions were achieved.

Phase 2 (Budget Period 2) focuses on development of composites composed of the copolymers
developed during Phase 1 and commodity polypropylene (Innegra TM) fiber mats. These
materials were tested to achieve desirable mechanical properties for hose applications and self-
healing properties. The specific objective was to prove that self-healing composites can be
achieved using commodity materials. Performance target of 10,000 damage-repair cycles under
laboratory testing conditions was achieved during this budget period.

Phase 3 (Budget Period 3) focuses on achieving an optimal performance and extended damage-
repair cycles. The objective of this budget period is to demonstrate the ability of the self-healable
copolymer inner layer composite to achieve a minimum of 25,000 damage-repair cycles and to
test the durability of fiber- copolymer matrix interfacial properties under pressure (35-100-35
MPa) and temperature cycles (-40°C to 80°C).

 6. Project Objectives

The main objective of this project is to develop, demonstrate and pre-commercialize a novel,
self-healable commodity copolymer fiber-reinforced composites to extend the hose service life
beyond the current target of 1000 fills a d 25,000 damage-self-repair cycles. The proposed
technology is based on the novel concept in self-healing commodity copolymers that will be used
in the development and building of prototype composites for the extended service of H2
dispensing hoses. This project will focus on the design, fabrication, material optimization,
validation and demonstration of the novel composites for dispensing hose applications. The
project will be performed in three phases. The Phase 1 objective is to copolymerize acrylic based
copolymers with self-healing properties, specifically for lower temperature self-healing and crack
recovery. This phase will also focus on molecular dynamic (MD) simulations to accelerate and
guide polymer development efforts. The Phase 2 objective is to integrate the copolymers with
commodity polypropylene (InnegraTM) fibers and mats to achieve optimal properties to extend
the hose service life beyond the current target of 1000 fills. Considering that the current cost of
acrylic polymers is in the $1.5-2.5/kg range, making these materials self-healable does not add
additional expenditures, but the add-on value will be the ability of self-healing. An ultimate
objective is to achieve and maintain properties under pressure (35-100-35 MPa) and
temperature cycles (-40°C to 85°C). The Phase 3 objective is to conduct fatigue testing and
analysis in order to optimize composite properties to closely match hose operating conditions
targeted for over 1000 fills.

 4

 7. Project Results and Discussion

Designing self-healable acrylic based copolymers.

 Milestone
 Project Milestone
 # Quarter

 1.1 The IP Management Plan signed by Q1
 all relevant parties and submitted to
 DOE for Review and concurrence.
 1.2 Copolymer requirements and Q1
 specifications
 1.3. Initial copolymer design and Q2
 copolymerization.
 1.3.1 Determine internal or external Q2
 resource that will serve as the T2M
 lead for the project.
 1.3.2 T2M Draft Plan outlining roadmap for Q3
 advancing.
 1.4 Copolymers are characterized and Q4
 identified for composite
 development
 1.5. Preliminary cost-performance Q4
 model that includes key cost
 drivers (i.e., tornado chart of key
 cost drivers).
 2.1. Fine-tune synthesis of copolymers Q4
 for H2 applications and their initial
 characterization
 2.2. Establish and setup a protocol for Q4
 MD simulations of carbon- and
 fluorine-based acrylic copolymers
 2.3 Simulate self-healing responses in Q4
 model copolymer compositions
 Go/No-Go The success criterion is that the Decision
 #1 developed copolymers exhibit self- Point: GO
 healing properties and the
 capability to undergo multiple
 damage-repair cycles.
 Cost/performance will be
 accessed.
 2.4 Optimize MD simulations to mimic Q5
 operational conditions.

 5

 Milestone
 Project Milestone
 # Quarter

 2.5 Three sets of copolymers will be Q5
 identified and tried for further
 fabrication.

 Self-healable copolymers, including poly(methyl methacrylate/n-butyl acrylate) (p(MMA/nBA)) and
poly(2,2,2 trifluoroethyl methacrylate/n-butyl acrylate) (p(TFEMA/nBA)) with various compositions were
synthesized by statistical, atom transfer radial polymerization (ATRP), and colloidal polymerization and
characterized using Fourier transform Infrared (FTIR), Raman, nuclear magnetic resonance (NMR), and
molecular dynamic simulations (MD) to elucidate the governing mechanism of self-healing. Optical
images of self-healable p(MMA/nBA) and p(TFEMA/nBA) copolymers are shown in Figure 1. MD
simulations revealed that inter-digitated copolymer chain conformations are reflected in the highest
cohesive energy density (CEDvdW) values for statistical/alternating copolymers [45/55, 50/50
p(MMA/nBA) and p(TFEMA/nBA)] which facilitate highest self-healing efficiency. Outside this
compositional range, self-healing is not achieved. These data agreed with experimental findings.

Figure 1. Optical images of self-healing of 45/55 p(MMA/nBA) copolymer film within 120 min (A) and
45/55 p(TFEMA/nBA) copolymer film within 60 min (B) under ambient conditions.

 Tensile tests before damage and after self-repair were carried out to determine self-healing
efficiency of p(MMA/nBA) copolymers. Mechanical properties including Young’s modulus (E), strain and
stress at break (εmax and σbreak) as well as recovery ratios are summarized in Table 1, and stress-strain
curves are shown in Figure 2. Table 3.1 indicates that the recovery ratios of εmax and σbreak for 45/55
p(MMA/nBA) are higher than 80%.

 6

 Figure 2. Stress-strain curves of 45/55 p(MMA/nBA) before
 damage and after self-healing.

Table 1. Mechanical properties of self-healable 45/55 p(MMA/nBA) before damage and after self-healing.

 Mn εmax Recovery σbreak Recovery
 Actual E εmax σbreak
  Monomer Copolymer (14h)  of εmax (14h) of σbreak
                                ratio   (Da)     (MPa) (%)                 (MPa)
                                                             (%)    (%)            (MPa)     (%)

    MMA         p(MMA/nBA)     45/55    68962     79.9   661    583    88        10.4   8.6          83

 Initial permeability experiments were conducted at Savannah River National Labs (SRNL) on
p(MMA/nBA) and p(TFEMA/nBA) and showed similar H2 gas permeability to well-known elastomers. Self-
healing performance was observed by membrane burst-repair cycle tests which appear to be a highly
promising analytical tool for practical assessment of self-healable copolymers utilized in H2 dispense
hose applications. The preliminary data show that this laboratory test may be the closest lab test to mimic
the performance of H2 dispense hoses in real life refueling station environments.
Fabricating inner-layer composite hoses and their characterization

 Milestone # Project Milestones Quarter
 3.1 Design and fabrication of polypropylene Q5
 (InnegraTM)-based fiber-reinforced mats.
 3.2 Stress-strain and dynamic mechanical Q6
 testing and analysis of composite mats.
 3.3 Preparation and formulation of Q7
 copolymer/fiber- reinforced
 composites
 3.4 Based on Phase I results, multi-phase Q8
 materials will be redesigned.

 7

 Go/No-Go # Major performance targets of self-healing Decision
 2 composites will be conducted to show Point: GO
 close to 1000 damage-repair cycles. Cost
 performance model will determine key
 cost and performance tradeoffs compared
 to the existing products.
 3.5 Testing and analysis of copolymer Q9
 composite durability upon exposure to
 pressures and temperatures.
 3.6 Design of composite systems, fatigue Q9
 analysis and performance.
 4.1 Optimization of copolymer/fiber Q10
 composite properties and feedback to
 Milestones 2.1 and 2.5

 Inner layer composite hoses of p(MMA/nBA) self-healing copolymers and polypropylene
(InnegraTM) fibers were fabricated using the fiber winding technique at the winding angles of 45, 60, 75
and 90 ° and 1, 2, 3, and 5 layers as illustrated in Figure 3. Stress-strain tests were carried out on these
inner layer composite hoses. The gauge length was 10 mm for all specimens, and the speed of the
crosshead was set as 60 mm/min. Specimens for each composition and winding angle were tested in
triplicate. Examples of stress-strain curves of control p(MMA/nBA) copolymer films and composites are
shown in Figure 4, and moduli for all compositions are summarized in Table 2.

Figure 3. A. Inner layer composite hoses fabricated at the winding angles of 45, 60, 75 and 90 °; B. Inner
layer composite hoses composed of 1, 2, 3 and 5 layers; C. Inner layer composite hoses fabricated with
½ and 1-inch diameters.
 8

 Inner layer composite hoses with winding angles of 45, 60 and 75 ° exhibit significantly greater
modulus compared to neat copolymer films due to high strength resulting for the incorporation of
InnegraTM fibers and the composite geometry. Friction of bound fibers between different layers strengthen
the material, especially when the winding angle of 45 ° was employed. Interestingly, the composite with
winding angle of 90 ° displays a modulus lower than the copolymer film. This is because all fiber loops
are parallel to each other, and there is low friction between different layers. Upon stretching, the interface
failure between the polymer matrix and fibers results in delamination of the composite. It should be noted
that slippage of the specimen inside clamps is inevitable during tensile measurements, even though the
maximum clamping force has been used. This is attributed to the decreased thickness of specimens with
increased elongation.

Figure 4. Stress-strain curves for polymer films (a) and composite inner layer hoses with the winding
angles of 45 (b), 60 (c), 75 (d), and 90 ° (e).

Table 2. Summary of mechanical properties of 47/53 p(MMA/nBA) polymer film and composite inner layer
hoses.

 Figure 1 Sample Modulus (MPa)
              a                         p(MMA/nBA) Film                         2.74 ± 0.28
              b                         Composite - 45 °                       12.15 ± 1.56
              c                         Composite - 60 °                        9.86 ± 1.17
              d                         Composite - 75 °                        5.66 ± 3.66
              e                         Composite - 90 °                        2.11 ± 1.73

 9

 An accelerated shelf-life test for inner layer composite hoses was conducted in extremely harsh
environments to accelerate the rate of deterioration of the product and shorten the test period. The 3-
layer composite hoses with winding angle of 45 ° were kept in liquid N2 (- 196 °C) and heating oven (85
°C) alternatively, each for 2 h, with a total time of 8 h per day. This test lasted 10 days, followed by tensile
tests. Mechanical properties including elastic modulus, strain at break and ultimate strength of inner layer
composite hoses after the accelerated shelf-life test recover 100% of their original values (Figure 5, Table
3). Furthermore, the p(MMA/nBA) copolymer in intact inner layer composite hoses (Figure 6A) and after
the accelerated shelf-life tests (Figure 6B) characterized by 1H NMR spectroscopy show no change of
chemical composition. In a nutshell, both chemical integrity of the copolymer binder and mechanical
properties of inner layer composite hoses are maintained after shelf-life tests.

Figure 5. Stress-strain curves for intact inner layer composite hoses and inner layer composite hoses
after shelf-life tests.
Table 3. Comparison of mechanical properties of inner layer composite hoses from p(MMA/nBA) (Mn =
50 kDa) and InnegraTM polypropylene fibers before damage and after shelf-life tests.

 σbreak σbreak
 εmax εmax
 Condi- Recov
 Copolymer Fiber E (MPa) Recov intact
                                  tion                        (%)                               ery (%)
 ery (%)
 (MPa)
                                              12.2 ±                              31.1±1.2
        p(MMA/nB                  Intact                    314±33
 Inne- 1.6 5
        A)-50 kDa                                                       116%                    106%
                       graTM    Shelf-life   13.4±0.6                             32.9±1.7
 366±76
 test 6 4

 10

 A B

Figure 6. 1H NMR spectra of p(MMA/nBA) copolymer scrapped out from intact inner layer composite
hoses (A) and inner layer composite hoses after shelf-life tests (B).

 Temperature cross-sensitivity test was carried out to determine effects of temperature on self-healing
efficiency for the inner layer composite hoses. Inner layer composite hoses were dip coated with a layer
of p(MMA/nBA) copolymer. A mechanical scratch was generated on the surface of the inner layer
composite hose using a razor blade which is attached to a micro-scratcher instrument, at the normal force
of 250 mN. The inner layer composite hose was kept in liquid N2 (- 196°C), ambient environment (20°C),
and heating oven (85°C), each for 2 h, sequentially (Figure 7). After freezing in liquid N2 for 2 h, the
scratch still existed on the hose surface because copolymer chain mobility decreased drastically and
prevented self-healing. Furthermore, cracks were generated on the hose surface because the copolymer
becomes brittle, and its volume decreases due to the dramatic temperature drop (Figure 7B). After
warming up at 21 °C for 2 h, the mechanical scratch and cracks partially self-healed as observed by the
decrease in cut/cracks depth. After heating at 85 °C for 2 h, the scratch and all cracks completely self-
healed (Figure7D). This is because copolymer chains have high mobility at elevated temperatures which
promotes self-healing. Extremely harsh experimental conditions (- 196 °C) were selected to show that
the self-healing capability of inner layer composite hoses is not jeopardized by extremely low
temperatures. The inner layer composite hoses can completely self-heal as temperature increases. Such
material behaviors could be beneficial in practical applications as the copolymer is capable of self-healing
at room temperature, and high temperature further promotes self-healing.

Figure 7. Optical images of inner layer composite hoses after mechanical damage (A); after exposure at
-196 °C for 2h (B); followed by exposure at 21 °C for 2h (C); after self-healing at 85 °C for 2hours (D).

 11

Thermomechanical analysis

 Milestone # Project Milesones Quarter
 4.1 Optimization of copolymer/fiber composite Q10
 properties and feedback to Milestones 2.1
 and 2.5
 4.2 Comparative testing and analysis of self- Q10
 healing and non-self-healing composites.

 4.3 Optimization of copolymer/fiber systems and Q11
 feedback to Milestone 4.1 to 4.2.

 Thermomechanical testing and analysis of the stress and strain fields across the cross-section
of the composite hose were performed using COMSOL Multiphysics® software. There are two main
components of simulations that were explored: (1) development of micromechanical model that enables
modeling of a single layer of the composite hose and (2) development of combined microanalysis for
macroanalysis predictions that result in material properties under different loading conditions applied to
the composite hose to evaluate responses.Using the material properties generated from the
microanalysis, the following loading conditions were applied to the composite hose to evaluate
response to the applied loads:

 1. An internal pressure of 35 and 100 MPa to analyze the stress distribution of the composite hose.
 2. A load of bending using a 30N force along with the load of internal pressure of 35 and 100 MPa
 to analyze the stress distribution of the composite hose with one fixed and both fixed ends.

For this purpose, an internal pressure load of 35 and 100 MPa was applied to the inner part of each hose
as shown in Figure 8 a and b. Fixed constraints were used at both ends of the model. Once the load and
boundary conditions were selected, a meshing sequence was employed to provide accurate results
across the model. For the composite hose model in these studies, the Mapped node was used to create
a structured quadrilateral meshing for the boundaries of the 3D model.

  a b

Figure 8. The direction of internal pressure of 35 (a) and 100 MPa (b) in the model of an inner layer
composite hose.
 12

 Figure 9 illustrates the side-by-side comparison of the von Mises stresses (distribution of stresses)
for each 35 (a) and 100 MPa (b) loading conditions. The areas in magenta indicate areas of high stress
and domains in lavender define low stresses. Each color bar represents the stress distribution of the
composite hose when a particular theory is used. The maximum stress values are indicated at the top of
each color bar while the lowest stress values are illustrated at the bottom of each color bar. These values
are computed based on the results of the data; however, maximum and minimum values can be input by
the user to have a more in-depth comparative analysis. The top slice represents the outermost layer of
the composite hose which is the region of lowest stress. The bottom left slice represents the innermost
layer where the highest stress distribution can be found in loading conditions. On the bottom right side is
the middle layer of the three-layered inner composite hose which exhibits a von Mises stress distribution
containing low and intermediate stress values. Ring like stresses on the edge of inner layers of composite
hose could be arising from changes in angle from +45° to -45°.

 a b

Figure 9. Comparison of the von Mises stress distribution of an inner layer composite hose in 35 (a) and
100 MPa (b) internal pressure loading.

 Determination of heat transfer mechanism as well as mechanical stresses acting on the inner
layer composite hose under pressure was also analyzed using COMSOL Multiphysics® software. The
inner layer hose response to loading conditions was examined using variable temperature conditions
ranging from -40 to 80 °C, as illustrated in Figures 10-13. To simulate as close as possible the actual
experimental conditions, an internal pressure load of 35 MPa was applied on an inner layer composite
hose at internal temperature of -40 °C. The initial original dimensions are shown in Fig 10 a under 35
MPa and -40 °C. The response of the inner layer composite hose under these conditions to external
temperature is shown in Figure 10 b and illustrates and the results of simulations. The inner layer
composite shrinks due to the applied load.

 Each side color bar represents the stress distribution of the composite hose, and the summary of
numerical values of maximum stresses are provided in Table 4. The maximum stress values are at the
top of each color bar while the lowest stress values at the bottom. Fig 10 c illustrates distribution of
stresses in extracted individual three composite layers of the inner layer. The bottom left slice #1
represents the innermost layer with the lowest stress distribution under these loading conditions. The
bottom right side #2 is the middle layer of the three-layered inner composite hose which exhibits a von
 13

Mises stress distribution containing intermediate stress values. Ring-like stresses on the edge of inner
layers of composite hose most likely arise from changes of the winding angle directions from +45° to -
45°. The top slice #3 represents the outermost layer of the composite hose which experiences the highest
stresses. The same analysis was conducted on the inner layer composite hose model carrying H2 at
temperatures of 0, 25, and 80 °C. The results are illustrated in Figures 11, 12, and 13, respectively.

 a b

 c

Figure 10. Inner layer composite hose under internal pressure and temperature of 35 MPa and -40 °C,
respectively before applying external temperature loading (a); at -40 °C ambient temperature (b); and
stress slices for each layer (1-3) of an inner layer composite hose at -40 °C (c).

 a b

 14

Figure 11. Inner layer composite hose under internal pressure and temperature of 35 MPa and -40 °C,
respectively at 0 °C ambient temperature (a); Slices of stress distribution stress in an inner layer
composite hose at 0 °C ambient temperature (b).

 a b

Figure 12. Inner layer composite hose under internal pressure and temperature of 35 MPa and -40°C,
respectively at 25°C ambient temperature (a); Slices of stress distribution stress in an inner layer
composite hose at 25°C ambient temperature (b).

  a b

Figure 13. Inner layer composite hose under internal pressure and temperature of 35 MPa and -40 °C,
respectively at 80 °C ambient temperature (a); Slices of stress distribution stress in an inner layer
composite hose at 80 °C ambient temperature (b).

 15

Table 4. Summary of stress values in each layer of the inner layer composite hose at an internal
temperature of -40 °C and pressure of 35 MPa. The stress values were determined by matching a side
bar numerical value with predicted by simulation colors for individual layers.

 Stress values x 107
 Loading case: External (N/m2)
 temperature conditions Innermost Middle layer Outermost
 layer layer
                       -40 °C                      1.2          2.5             4.5
 0 °C 18 13 11
                        25 °C                       18           14              11
 80 °C 18 12 8

 To simulate external layers of commercial H2 fuel dispensing hose, a model of three layers was
placed in an aluminum (Al) casing, as illustrated in Figure 14. The internal pressure loading of 35 MPa
and 100 MPa was applied and the results are shown in Figures 15 and 16. Stress analysis was performed
on individual layers of the inner layer composite hose placed against Al casing wall. The numerical values
of maximum stresses are summarized in Table 6.

Figure 14. An Al casing tube simulating an outer mechanical wall for the three-layer inner layer composite
hose; exposure conditions: pressure 35 MPa and temperature 25oC.

 16

 a b

Figure 15. Inner layer composite hose at internal pressure load of 35 MPa (a) and distribution of stresses
in four layers (b): #1 – innermost layer, # 2 middle layer, # 3 outermost layer of inner layer composite
hose; #4 - Al backing.

 a b

Figure 16. Inner layer composite hose at internal pressure load of 100 MPa (a) and distribution of stresses
in four layers (b): #1 – innermost layer, # 2 middle layer, # 3 outermost layer of inner layer composite
hose; #4 - Al backing.

Table 6. Stress values in each layer of the inner layer composite hose placed inside Al casing under 35
and 100 MPa pressures. The stress values were determined by matching a side bar numerical value with
predicted by simulation colors for individual layers.

 Stress values x 107
 Loading case: (N/m2)
 Internal pressure Innermost Middle layer Outermost Al casing
 layer layer
           35 MPa                12              5               3                   10
           100 MPa              31                18                10               31

 17

Target of 25,000 damage-repair cycles

 Milestone # Project Milestones Quarter
 4.4 Demo testing will be performed. The goal is obtaining over 25,000 Q12
 cycles under pressure (35-100-35 MPa) and temperature (-40°C to
               85°C) cycles.
 4.5 Technology-to-Market (T2M) and Commercialization Plan Q12
 4.6 Next stage partners and funding are identified. Q12
 4.7 Test report completed and ready for publication. Q13

 4.7 Cost/performance model were determined, and key tradeoffs compared Q13
 to the existing products.

 25,000 damage-repair cycle tests were performed on 47/53 p(MMA/nBA) copolymer films with Mn of
50 kDa. Figure 1 illustrates a schematic diagram of the damage-repair cycle test. Each time, one
thousand cuts were conducted using a razor blade on the middle region (highlighted in yellow,
dimensions: 10 × 3 mm). The cut width and depth are 3-15 and 5-80 µm, respectively. The damage was
applied 3 times a day at intervals of 4 h, and specimens were allowed to heal for 16 h. Optical images of
damaged and self-healed copolymer films were collected. One representative set of magnified views of
p(MMA/nBA)-50 kDa, with a selected number of cuts, is also shown in Figure 17. Self-healing of
mechanical damage can be observed.
 After completing 25,000 damage-repair cycles, specimens were allowed to self-heal for 48 h, followed
by tensile measurements. The gauge length was 10 mm for all specimens, and the speed of the
crosshead was set as 60 mm/min. Specimens were tested in triplicate. The mechanical properties of
intact and self-healed specimens are summarized in Table 7, indicating that the strain at break (εbreak)
and elastic modulus (E) for all copolymer specimens after 25,000 damage-repair cycles can recover ≥
85% of their original values. Stress-strain curves are shown in Figure 18.

 18

Figure 17. Optical images of p(MMA/nBA) copolymers (50 kDa) at 5x magnification during 25,000
damage-repair cycles.

 7 a Undamaged
 b Self-healed after 25k cycles
 6

 5
 b
 Stress (MPa)

 4

 3

 2 a

 1

 0
 0 5 10 15 20
 Strain (%)

Figure 18. Stress-strain curves for polymer films before damage (a) and self-healed from 25,000 damage-
repair cycles (b).

 19

Table 7. Comparison of mechanical properties of p(MMA/nBA) (Mn = 50 kDa) before damage and after
25,000 damage-repair cycles.

 Copolymer εmax εmax εmax E E E recovery
 recovery Intact Self- (%)
 intact (%) self-healed
 (%) (MPa) healed
 (%)
 (MPa)

         p(MMA/nBA)     16.06± 3     13.65± 1.5         85%       2.05 ± 1    3.78      184%
 ± 1.5

 Chemical integrity of these copolymer films was measured by comparing the 1H NMR spectra
before and after 25,000 damage-repair cycles (self-healed) as illustrated in Figure 19. As seen, chemical
shifts for p(MMA/nBA) copolymers don’t show any damage after 25,000 damage-repair cycles. In
summary, the copolymer films’ chemical and mechanical integrity are maintained after 25,000 damage-
repair cycles.

 a b

Figure 19. 1H NMR spectra of p(MMA/nBA) copolymer before (a) and after 25,000 damage-repair
cycles (b).

 The 25,000 damage-repair cycle tests for 2-layer composite hoses fabricated using p(MMA/nBA)
and InnegraTM polypropylene fibers were performed using a robotic arm as illustrated in Figure 20. The
robotic arm bent and released the inner layer hoses, and the process was marked as one cycle. This
procedure was repeated 25,000 times for each hose. Damaged (bent region) and intact parts were cut
off from each hose for tensile tests, and the results are compared to those for undamaged hoses. The
gauge length and the speed of the crosshead were set as 10 mm and 60 mm/min, respectively.
Specimens for each condition were tested in triplicate. Stress-strain curves of intact hoses and those
after 25,000 cycle tests are shown in Figure 21, and their mechanical properties are summarized in Table
8. Elastic modulus and the strain at break for the inner layer composite hoses can recover 95% of their
original values.

 20

Figure 20. A robot arm shown above was used to create 25,000 damage-repair cycles simulating
bending, twisting, and releasing of the inner layer composite hose (A); Parts where bending occurs
repeatably were cut off (C) from each hose (B), and tensile tests were conducted using undamaged parts
(D) as control.

 45 a Undamaged
 40 Self-healed after
 b
 35 25k cycles
 30
 Stress MPa

 25
 20
 15
 10
 5
 0
                               0    0.5         1            1.5      2          2.5
 Strain (%)

Figure 21. Stress-strain curves of an inner layer composite hose before damage (a) and after 25,000
damage-repair cycles (b).

 21

Table 8. Comparison of mechanical properties of inner-layer composite hose before damage and self-
healed from 25,000 damage-repair cycles.

 εmax εmax εmax E E E recovery
 Material recovery (%) Intact Self- (%)
 intact self-
 (MPa) healed
 (%) healed
 (MPa)
 (%)
            Inner layer      1.92± 2       2.11          90%        23.57    22.03       94%
         composite hose                   ± 1.5                     ±1       ± 1.5

 Chemical integrity of these inner-layer composite hoses was measured by comparing the 1H NMR
spectra before and after 25,000 damage-repair cycles (self-healed), as illustrated in Figure 22. As seen,
the chemical shifts of this inner-layer composite hose do not show any damage or degradation after
25,000 damage-repair cycles. In summary, both chemical and mechanical integrity of the inner layer
composite hose are maintained after 25,000 damage-repair cycles.

 a b

Figure 22. 1H NMR spectra of inner layer composite hose before (a) and after 25,000 damage-repair
cycles (b).

Market Analysis

 Milestone # Project Milestones Quarter
 4.5 Technology-to-Market (T2M) and Commercialization Plan Q12

 4.6 Next stage partners and funding are identified. Q12

 4.7 Cost/performance model were determined, and key tradeoffs compared Q13
 to the existing products.

 22

 Analysis conducted on market discovery efforts detailing product specifications, target markets, and
their sizes showed that various standards are available for product specifications and fabrication
tolerance limits for fuel dispensing hoses. ISO 19880-51 standard specifies the requirements for textile
reinforced hoses and hose assemblies suitable for dispensing hydrogen up to 70 MPa nominal working
pressure in the operating temperature range of −40 °C to 65 °C. This standard describes the hose
assembly, which includes connectors used to connect the hose to the piping system or equipment.
Society of Automotive Engineers (SAE)2 J2601 established the protocol and process limits for hydrogen
fueling of vehicles. This standard considers the dispensing equipment’s cooling capability and fuel
delivery temperature. American National Standards Institute (ANSI)3 represents a standard for safe
operation, substantial and durable construction and performance testing of gaseous hydrogen hose and
hose assemblies. A few hose manufacturers, such as PolyFlex®, have mentioned that elongation's
fabrication tolerance limits are +4% under working conditions. The X-winder fabricating this hose should
be up to 20 feet long.

 According to BCC research, the USA is North America's largest hydrogen storage materials and
technologies market and is the second largest market globally after China. The most probable reason is
the US government’s initiatives to cut down on vehicular emissions, a strong growth of the automotive
sector, and growing availability of fuel cell-powered automobiles. Table 9 summarizes the global market
for hydrogen storage materials/technologies by region and applications. This research estimates that
Asia-Pacific (APAC) accounted for 39.9% of the market in 2020. APAC was followed by North America
(with a market share of 29.4%) and Europe (with a market share of 23.4%). APAC is expected to be the
strongest growing region, presumably leading to an increase from 39.9% in 2020 to 41% by 2026.

Table 9. The global market for hydrogen storage materials/technologies by region and applications.

 A cost breakdown analysis was performed on the manufacturing costs of a 35 MPa hose dispenser
in a published techno-economic report. According to this report, valves and meters dominate the
manufacturing cost of a single hose dispenser, as illustrated in Figure 234. Followed by this is the cost of
“nozzle and hose”. As previous reports (BP-2) discussed, the manufacturing cost of a self-healable inner
layer composite hose using p(MMA/nBA) matrix and Innegra® polypropylene fibers was $5-8/20 ft. This
 23

minimal fabrication cost and self-healing properties will significantly reduce the overall cost of fabricating
these types of hydrogen fuel dispensing hoses.

Figure 23. Cost breakdown analysis at 35 MPa single hose dispenser (H35 is a commercial name).

 Several market options were explored to identify next-stage partners and funding. The hose
manufacturers, such as Parker and Lifeguard technologies in the US and international manufacturers
such as Polyfluor, SpirStar, and Aflex Hose, can be approached for the potential partnering of
manufacturing of the inner layer composite hoses. Toyota has developed a working prototype of a
portable hydrogen cartridge. This cartridge design will facilitate the everyday transport and supply of
hydrogen energy to power a broad range of daily applications outside the home. They aim to use
hydrogen as an energy source in homes and daily use to achieve 0% CO2 emissions. Universal Hydrogen
is a California-based startup working on hydrogen infrastructure to make hydrogen-powered commercial
flights. They have developed a conversion kit for existing regional aircraft, ATR72 and the De Havilland
Canada Dash-8, to fly on hydrogen, and they aim to achieve zero emissions by 2025 by providing
conversion kits for regional passenger aircraft. Toray, Huntsman, Danfoss, and other companies are a
few opportunities for future partnership.

 World Hydrogen Summit 2023 was scheduled for May 2023 and brought together governments
and leading companies within the Hydrogen domain to establish partnerships and set key priorities to
scale up hydrogen deployment. HydrogenOne Capital Growth, Sustainable Energy Fund (SEF), and
Clean Transportation Funding Areas (CA) are examples of companies that provided funding opportunities
for renewable energy and energy efficiency projects. Southeast Hydrogen Energy Alliance (E4Carolinas)
will attempt to help the commercialization of hydrogen and related technologies in the Southeastern US
by serving as the regional connector for companies and organizations surrounding hydrogen energy
opportunities while being a resource to inform regional stakeholders on the benefits and opportunities of
hydrogen technologies through seminars, workshops, and demonstrations.

 24

8. Significance and Conclusions

 - Self-healable copolymers, including p(MMA/nBA) and p(TFEMA/nBA) with various
 compositions, have been synthesized by statistical, ATRP, and colloidal polymerization and
 characterized.
 - MD simulations revealed that inter-digitated copolymer chain conformations are reflected in
 the highest CEDvdW values for statistical/alternating copolymers [45/55, 50/50 p(MMA/nBA)
 and p(TFEMA/nBA)], which facilitate the highest self-healing efficiency. Outside this
 compositional range, self-healing is not achieved. These data agree with experimental
 findings.
 - In collaboration with SRNL, initial permeability experiments were conducted on p(MMA/nBA)
 and p(TFEMA/nBA) and showed similar H2 gas permeability to well-known elastomers. Self-
 healing performance was observed by membrane burst-repair cycle tests, an up-and-coming
 analytical tool for practical assessment of self-healable copolymers utilized in H2 dispense
 hose applications. The preliminary data show that this laboratory test may be the closest lab
 test to mimic the performance of H2 dispense hoses in real-life refueling station environments.
 - Composite hoses with different winding angles, layer numbers and diameters have been
 fabricated using p(MMA/nBA) copolymer and polypropylene (InnegraTM) fibers. Winding
 parameters and procedures have been optimized for improved quality of inner-layer
 composite hoses.
 - Fabrication of inner-layer composite hoses presents advanced repeatability and
 repetitiveness; the chemical integrity of the copolymer binder and mechanical properties were
 maintained after the accelerated shelf-life test conducted in an extremely harsh environment.
 Temperature cross-sensitivity measurement manifests that the self-healing process can be
 paused, achieved, and accelerated at extremely low, ambient, and high temperatures.
 - Macroanalysis predictions were developed using COMSOL Multiphysics® software, which
 results in material properties under different loading conditions applied to the composite
 hose to evaluate responses. A comparison of stress distribution under internal pressure
 loads of 35 MPa and 100 MPa was performed, showing that stresses were higher in the
 innermost layers.
 - Heat transfer mechanisms were determined by applying a constant load of internal pressure
 of 35 MPa and a temperature of -40 °C, and a variable external load of -40 °C, 0 °C, 25 °C,
 and 80 °C. They showed that heat transfers from outer layers to inner layers of the H2 carrying
 hose as the ambient temperature is increased from 0 to 80 °C.
 - Stress distribution was also performed to simulate the actual bending cycle during H2 fuel
 refueling by applying an internal pressure load and bending load on the inner layer
 composite hose model. A model of an inner-layer composite hose with an outer aluminum
 layer to simulate a commercial hose was developed to evaluate the stress distribution upon
 application of a pressure load of 35 MPa and 100 MPa. This analysis illustrated that the
 outer layers surrounding the inner layer composite hose material in a commercial hose will
 lower the stresses on the inner layers.
 - The goal of 25,000 damage-repair cycles on self-healable copolymer films and inner layer
 composite hose was achieved. Recovery of mechanical properties and chemical/physical
 integrity was illustrated experimentally.
 - Manuscripts are being prepared for publication.

 25

 9. Path Forward.
 Clemson University Research Foundation (CURF) is exploring the possibility of
 commercializing these technologies with potential industrial partners.
 Pertinent Patent Information received from CURF:
 Patent Application number: 18/670,781
 Inventor: Marek W. Urban
 Patent Title: Process of Manufacturing Inner Layer Hydrogen Fuel Dispense Hoses
             Filing Date: 05/22/2024
             Report (IR) number:      1626401-22-0006
 Due to a lack of funding, there are no immediate research plans at this stage.

 10. Products.

 1. Dale Hitchcock1, Timothy Krentz1, Anastasia Mullins1, Charles James1, Qianhui Liu2, Siyang
 Wang2, Samruddhi Gaikwad2, Marek Urban2, (1Savannah River National Laboratory, Aiken, SC,
 2
 Clemson University, Clemson, SC); “Hydrogen Permeability of Self-Healing Copolymers for Use
 in Hydrogen Delivery Applications,” Proceedings of the ASME 2022 Pressure Vessels & Piping
 Conference, Paper: PVP2022-84051, July 17-22, 2022, Las Vegas, Nevada, USA. Accepted.
 2. Samruddhi Gaikwad, Jacob Fisher, Marek W. Urban: ”Stress Distribution in Self-Healable Inner
 Layer Composites,” Journal of Composite Materials, 2025, to be submitted.
 3. Samruddhi Gaikwad, Kuang Wenbin, Kevin Simmons, and Marek W. Urban, ”Impact of H2 Gas
 on Self-Healable Inner Layer Composites,” Journal of Composite Materials, 2025, to be
 submitted.

 11. Project Team and Roles.

 PI: Dr. Marek W. Urban; responsible for all project stages from design to execution, data
 interpretation, data analysis, and report preparation.
 Dr. Qianhui Liu, research associate, responsible for executing experiments, especially
 polymerization, data interpretation, experimental design, and training less experienced
 personnel.
 Samruddhi Gaikwad, a graduate student, responsible for executing experiments,
 especially fabrication and testing, data interpretation, and experimental design.
 Jacob Fisher, research assistant, responsible for modeling and data interpretation.
 Sarah Dockins, research assistant, responsible for fabrication.

 12. References

1) ISO 19880-5:2019 Gaseous hydrogen — Fueling stations — Part 5: Dispenser hoses and hose
assemblies. ISO. https://www.iso.org/standard/73787.html
2) Fueling Protocols for Light Duty Gaseous Hydrogen Surface Vehicles J2601_202005. SAE.
https://www.sae.org/standards/content/j2601_202005/
3) ANSI/CSA HGV 4.2-2013 - Hoses For Compressed Hydrogen Fuel Stations, Dispensers And Vehicle
Fuel Systems. ANSI. https://webstore.ansi.org/standards/csa/ansicsahgv2013r2019
 26

4) Mayyas, Ahmad, and Margaret Mann. "Manufacturing competitiveness analysis for hydrogen refueling
stations." International Journal of Hydrogen Energy 44, no. 18 (2019): 9121-9142.

 27
