Repository: Joshuv-AI/antarctic-labs

# Antarctic Labs

Production: https://antarctic-labs.com
Repository: https://github.com/Joshuv-AI/antarctic-labs

This repository is the production website for Antarctic Labs — a React/Vite
single-page app with Cloudflare Pages Functions, deployed by Cloudflare
Pages from the `main` branch.

## What the site is

The site's center of gravity is the **Tower of Babel**, a preservation
library of hosted full-text works — 600,320 entries as of 2026-10-28 —
spanning sacred texts, classics, declassified records, papers, law, and
more, every entry a real hosted text (no metadata-only placeholders).

- `/tower-of-babel` — the library landing

File: doe-osti-2584738-self-driving-lab-to-automate-the-discove.txt
LLNL-TR-2007404

Self-driving lab to automate the
discovery of novel alloys

A Baker, S Conn

June 2025

This document was prepared as an account of work sponsored by an agency of the United States
government. Neither the United States government nor Lawrence Livermore National Security, LLC,
nor any of their employees makes any warranty, expressed or implied, or assumes any legal liability or
responsibility for the accuracy, completeness, or usefulness of any information, apparatus, product, or
process disclosed, or represents that its use would not infringe privately owned rights. Reference herein
to any specific commercial product, process, or service by trade name, trademark, manufacturer, or
otherwise does not necessarily constitute or imply its endorsement, recommendation, or favoring by the
United States government or Lawrence Livermore National Security, LLC. The views and opinions of
authors expressed herein do not necessarily state or reflect those of the United States government or
Lawrence Livermore National Security, LLC, and shall not be used for advertising or product
endorsement purposes.

This work performed under the auspices of the U.S. Department of Energy by Lawrence Livermore
National Laboratory under Contract DE-AC52-07NA27344.

Self-driving lab to automate the
discovery of novel alloys

The Autonomous Alloy Prediction and EXperimentation (APEX) platform aims to accelerate the
alloy-discovery process by leveraging robotics and machine learning to design, build, and test
samples without human intervention.

LLNL robotics and materials engineering intern Andre Fatehi monitors the APEX platform during
an experimental test run.

The APEX team (from left) Riley Mullinix, Michael Troksa, Sean Jackson, Peter Carlson, Alex
Baker, Sydney Gothenquist, Michael Juhasz, Kathy Ho, Aldair Gongora, Mason Sage, Brandon
Bocklund, and Andre Fatehi.

Pure metals like aluminum or titanium don’t always have the desired material
properties— strength, hardness, ductility, or corrosion resistance—for a given
application. For this reason, researchers seek out novel alloy solutions, mixing a
primary metal element with a series of other elements to create a material with tailored
properties for uses in aerospace, defense, automotive, energy, and more.

But discovering a new alloy isn’t just a matter of mixing a few elements together—it is a
precise science that can take years of trial and error.

In an ambitious venture to cut down alloy development times from years to months,
materials scientists and engineers at Lawrence Livermore National Laboratory (LLNL)
are partnering with Cornell University to build an Autonomous Alloy Prediction and
EXperimentation (APEX) platform to 3D print, grind, polish, and characterize alloy
samples.

Funded by LLNL’s Laboratory Directed Research and Development program (25-ERD-
039), this platform will combine industry-matured robotics and automation technologies
with cutting-edge physics-based models and machine learning capabilities, turning a
traditionally tedious and repetitive research process into a fully automated cycle.

“Our end goal is to make APEX the first self-driving laboratory at LLNL, capable of
working around the clock to collect experimental data that can be used by an AI agent to
autonomously design, build, and test novel alloys,” said Mason Sage, APEX principal
investigator and LLNL robotics engineer.
Working through challenges

Researching new alloys is complex for several reasons, but primarily because the
design space expands exponentially with each added processing or compositional
variable.

“Imagine you're baking cookies and want to create the perfect recipe, so you decide to
experiment with three ingredients: sugar, butter, and flour,” explained Sage. “If you test
each ingredient with 10 different amounts, you'd need to bake 1,000 cookies to try every
possible combination (10 sugar variations × 10 butter variations × 10 flour variations).
Now, imagine you have 20 or 30 ingredients to test, suddenly, the number of cookies
you'd need to bake becomes astronomically high—somewhere around 100 quintillion
combinations, or 100 with eighteen zeros following it.”

“This is the challenge we face,” Sage added. “There is not enough time in the universe
to conduct the number of experiments that we need.”

To navigate this enormous and complex parameter space, APEX leverages robotics and
machine learning to accelerate sample fabrication, preparation, and inspection by
intelligently exploring different combinations. Sage said: “Our goal is to build a machine
learning agent that can collect information from all of our processes, learn from past
experiments, and think ‘outside of the box’ to not only design but also test new
approaches to discover new alloys.”

After selecting an alloy to explore, the APEX platform builds the metal sample layer-by-
layer using an additive manufacturing method called directed-energy deposition, a type
of 3D printing that uses a high-power laser to melt and fuse metal powders onto a
substrate.
Then, to prepare a printed sample to be microstructurally and mechanically
characterized, its surface must undergo grinding and polishing. Traditionally, these
steps can take two to three days to complete by hand, but APEX is expected to
simultaneously process multiple samples at a time—producing upwards of 48 samples
a day.

Once a sample is prepped, APEX can evaluate its properties through a series of
characterization tests, including examining its surface under a microscope, indenting it
with a diamond to measure hardness, and crushing it to assess its response to
compression.

Finding ways to automate these labor-intensive steps has been a central challenge for
the APEX team, one that is critical to the project’s success. LLNL research scientist
Michael Juhasz noted: “Trying to not only determine what is really important to our
research process but also how to turn that into something you can control a robot to do
has been an interesting undertaking.”
For example, when a researcher grinds a sample, they do so by feel, tuning into the
vibrational patterns of the machine and sample to ensure they are applying the right
amount of pressure. This left the team wondering: How do you relay this highly
developed skill to a robotic system? One creative solution the team came up with was to
strap a vibration sensor to the machine to capture these “feelings” numerically.

 “The sensor produces data in real time, allowing us to put numbers and parameters to
the different vibrations, which can guide APEX when it’s grinding a sample,” explained
LLNL research scientist Alex Baker.

“This project is really trying to understand where the automation complexity meets the
material science complexity and then translating between the two,” he added.
Closing the loop

From sample fabrication to grinding and polishing to characterization, APEX works to
collect data at every phase, generating a full history for each sample that passes
through the platform. This data is then incorporated into the Materials Acceleration
Platform (MAP) and used to help design and improve the next round of APEX-produced
samples.

The MAP is a framework for integrating computer models that uses algorithms to design
optimal materials under different constraints—limitations related to how material
properties interact and impact one another—to find an ideal composition that embodies
all of the desired properties. This is particularly important because optimizing materials
often involves trade-offs; improving one property can sometimes lead to compromises in
another. MAP helps strike a balance to achieve the best possible combination of
properties.

While one model might excel at predicting a material’s hardness, another might be
better suited for predicting its ductility. “MAP connects all of these separate, siloed
models and weaves them together to help us predict new materials that we haven’t
tested yet,” explained LLNL computational scientist Brandon Bocklund. “The idea of the
project is to really close the loop of materials development and acceleration—letting the
system learn and update the models autonomously without a human in the loop.”

Currently in the early stages of its development, APEX is being trained to work with
stainless steel alloys as the research team proves its feasibility. “We chose stainless
steel because it is such a well characterized alloy,” Juhasz explained. “This makes it the
ideal control, allowing us to ground what APEX is doing and perfect the system before
diving deeper into our materials development research.”

The plan is to make APEX as extensible as possible by its anticipated completion in
2027, allowing researchers to adapt the platform to accommodate a variety of unique
scientific challenges and incorporate new characterization or diagnostic techniques as
needed.

This one-of-a-kind project exemplifies LLNL’s multidisciplinary approach to pushing the
boundaries of scientific discovery, demonstrating that when experts from different fields
come together, no problem is too “unsolvable.”

 “It’s been great to see the synergies of hardcore scientific expertise meshing with the
technical expertise of the engineers,” expressed Sage.
Baker echoed this sentiment: “There have been many instances where we each could
see the subject matter expertise the other side of the project was bringing.”

–Shelby Conn

File: doe-osti-2587600-simulation-of-creep-deformation-and-fail.txt (part 1 of 2)
ANL-AMMT-022

Simulation of Creep Deformation and Failure in
Graded AM Microstructures

Applied Materials Division

About Argonne National Laboratory
Argonne is a U.S. Department of Energy laboratory managed by UChicago Argonne, LLC
under contract DE-AC02-06CH11357. The Laboratory’s main facility is outside Chicago,
at 9700 South Cass Avenue, Argonne, Illinois 60439. For information about Argonne and
its pioneering science and technology programs, see www.anl.gov.

DOCUMENT AVAILABILITY
 Online Access: U.S. Department of Energy (DOE) reports produced after 1991
 and a growing number of pre-1991 documents are available free at OSTI.GOV
 (http://www.osti.gov/), a service of the U.S. Dept. of Energy’s Office of Scientific and
 Technical Information
Reports not in digital format may be purchased by the public from the
National Technical Information Service (NTIS):
  U.S. Department of Commerce
  National Technical Information Service
  5301 Shawnee Rd
  Alexandria, VA 22312
  www.ntis.gov
  Phone: (800) 553-NTIS (6847) or (703) 605-6000
  Fax: (703) 605-6900
  Email: orders@ntis.gov
Reports not in digital format are available to DOE and DOE contractors from the
Office of Scientific and Technical Information (OSTI)
  U.S. Department of Energy
  Office of Scientific and Technical Information
  P.O. Box 62
  Oak Ridge, TN 37831-0062
  www.osti.gov
  Phone: (865) 576-8401
  Fax: (865) 576-5728
  Email: reports@osti.gov

                                               ANL-AMMT-022

Simulation of Creep Deformation and Failure in
Graded AM Microstructures

prepared by
Sagar Bhatt, Argonne National Laboratory
Mark C. Messner, Argonne National Laboratory

Applied Materials Division

Abstract
This report describes modeling tools and techniques developed to simulate the long-term
material performance of 316H stainless steel manufactured using Laser Powder Bed Fusion
(LPBF). A physics-based Crystal Plasticity Finite Element model is used to simulate creep
in microstructures and to study the roles of grain morphology, porosity, and texture. We
describe our modeling methodology, including an orientation-mapping technique to capture
the spatially varying crystallographic orientation that results from the build conditions. Our
study of microstructural features shows that AM microstructures produced by LPBF tend to
creep faster in the build direction, while texture and grain boundaries strengthen the trans-
verse directions. However, when grain-boundary porosity and the consequent cavity growth
are included in the model, the transverse directions begin to creep faster. In examining tex-
ture, the results indicate that spatially varying orientation arising from the build conditions
increases anisotropy in the material, making it critical to account for orientation gradients in
the material to accurately model its mechanical behavior. We also describe a material-model
calibration campaign in which we calibrated the constitutive model specifically for LPBF
316H stainless steel at 725℃ for both solution-annealed and as-built conditions. Finally,
these tools and techniques are used to model creep in microstructures representing different
regions of an LPBF material with graded microstructure, owing to intentional variation in
processing conditions. The creep simulation results show good agreement with experimen-
tal data across all three microstructures, with future work planned to study rupture in the
material.

ANL-AMMT-022 i

Table of Contents
Abstract i
Table of Contents iii
List of Figures v
List of Tables vii
1 Introduction 1
2 Features of AM microstructure that promote anisotropy 3
 2.1 Modeling the effect of grain morphology and porosity on creep in the LPBF
         microstructures . . . . . . . . . . . . . . . . . . . . . . . . . . . . . . . . . .    3
         2.1.1 The role of grain morphology . . . . . . . . . . . . . . . . . . . . . .         3
         2.1.2 How porosity influences creep behavior . . . . . . . . . . . . . . . . .         4
    2.2 The role of texture in creep anisotropy . . . . . . . . . . . . . . . . . . . . .       7
         2.2.1 Mapping orientation to each grain . . . . . . . . . . . . . . . . . . . .        7
 2.2.2 Mapping orientation gradient onto the mesh . . . . . . . . . . . . . . 9
3 Calibrating CPFE Model for LPBF 316H Stainless Steel 13
    3.1 Generating CPFE simulation database . . . . . . . . . . . . . . . . . . . . .          13
 3.2 Training a surrogate model using the CPFE simulation results . . . . . . . . 15
4 Creep in a Graded LPBF 316H Specimen 21
5 Conclusions and future work 25
    5.1 Summary . . . . . . . . . . . . . . . . . . . . . . . . . . . . . . . . . . . . .      25
    5.2 Future work . . . . . . . . . . . . . . . . . . . . . . . . . . . . . . . . . . . .    25
Bibliography 29

ANL-AMMT-022 iii

List of Figures
 2.1  a): Received data with IPF colormap, (b): Meshed microstructure, and (c):
 Strain along build direction (z) and the two perpendicular directions (x and y) 3
 2.2 Stress-strain results when loaded along different directions. . . . . . . . . . . 4
 2.3 (a) Stress-strain results when loaded along different directions with grain
 boundary cavitation, and (b) Yield stress along build direction as a function
        of a0 . . . . . . . . . . . . . . . . . . . . . . . . . . . . . . . . . . . . . . . . 5
 2.4 (a) Creep curves for an LPBF microstructure under varying cavity sizes and
 loads in different directions. (b) Reduction in creep lives when loaded along
 different directions as the grain boundary cavity size increases. . . . . . . . . 5
 2.5 Angle between grain boundaries and loading directions . . . . . . . . . . . . 6
 2.6 σxx in the microstructure with a0 = 4µm, showing grain boundary separation
        when loaded long x-direction. . . . . . . . . . . . . . . . . . . . . . . . . . .     7
 2.7 Top: Voxellated LPBF 316H microstructure, Bottom: FE mesh generated
 from the data. Both are colored with the given IPF colormap. . . . . . . . . 9
 2.8 Left: Discrete inverse pole figure showing orientation cluster (in black) in each
 block and the average orientation (in color). Right: IPF colors showing 9 × 9
 grid of orientations averaged to 3 × 3 grid, each block average of 9 orientations. 10
 2.9 Top: Voxellated LPBF 316H microstructure showing a gradient in orientation,
 Bottom: FE mesh generated from the data with averaged orientations in each
 element. Both are colored with the given IPF colormap. . . . . . . . . . . . 12
 2.10 Creep curves showing the effect of orientation gradient in the microstructure. 12

 3.1 The RVE used for all simulations to generate the CPFE simulation database. 14
 3.2 The number of sampled parameter sets in each load bin. . . . . . . . . . . . 14
 3.3 Creep curves from all 4545 simulations using the sampled parameters. Colors
 of the curves indicate the applied load in each case. . . . . . . . . . . . . . . 14
 3.4 (a) Maximum time in all 4545 CPFE simulations conducted to generate the
 training data, and (b) Usable data for training with at least 4% strain. Colors
         of the circles here indicate load. . . . . . . . . . . . . . . . . . . . . . . . . .   15
 3.5 Training and test loss history for the surrogate model. . . . . . . . . . . . . . 16
 3.6 Comparison of model predictions with randomly selected cases from the held-
         out test data. . . . . . . . . . . . . . . . . . . . . . . . . . . . . . . . . . . .   17
 3.7 Comparison of creep curves from the calibrated surrogate and experimental
         data for solution annealed 316H at 725℃. . . . . . . . . . . . . . . . . . . .         18
 3.8 Comparison of creep curves for as-built 316H at 725℃ with creep curves from
 (a) calibrated surrogate, and (b) CPFE simulation. . . . . . . . . . . . . . . 19

 4.1 The graded LPBF specimen showing regions with different laser power density,
 the simulated microstructure, and meshes used for CPFE simulations. . . . . 21
 4.2 Creep curves for the graded LPBF 316H material as measured with DIC
         [Image courtesy of ORNL]. . . . . . . . . . . . . . . . . . . . . . . . . . . . .      23
 4.3 Creep comparison of the microstructure from the three regions with the DIC
 results as well as creep data from previous builds. All results from as-built
         microstructures at 725℃ under 100 MPa load. . . . . . . . . . . . . . . . . .          23

ANL-AMMT-022 v

List of Tables
 2.1 Yield stress along different directions in AM microstructure . . . . . . . . . . 4
 2.2 Yield stress (MPa) along different directions in AM microstructure with GB
         cavitation. . . . . . . . . . . . . . . . . . . . . . . . . . . . . . . . . . . . . .   5

 3.1 The lower bound (LB) and upper bound (UB) range used for sampling the
 parameters to generate the CPFE database. . . . . . . . . . . . . . . . . . . 14
 3.2 The lower bound (LB) and upper bound (UB) constraints for the calibration. 17
 3.3 Calibrated parameters for solution annealed LPBF 316H at 725℃. . . . . . . 18
   3.4   Calibrated parameters for as-built LPBF 316H at 725℃. . . . . . . . . . . .             19

 4.1 Porosity in different regions of the microstructure, with the corresponding
         cavitation model parameters. . . . . . . . . . . . . . . . . . . . . . . . . . . .      21

ANL-AMMT-022 vii

1 Introduction
This report presents findings from work undertaken to study the role of processing condi-
tions during laser powder bed fusion (LPBF) manufacturing of 316H stainless steel on their
creep deformation and failure. Here we seek to model a challenge problem where, through
intentional variation in process parameters during build, resulting in a graded microstruc-
ture in the build sample i.e. the microstructure varies throughout the length of the sample.
Through this work, we aim to develop a theoretical understanding of the role played by the
build parameters on the additive manufacturing (AM) material performance and improve
our modeling and simulation capabilities. This is a collaborative work involving input from
several teams across the Advanced Materials & Manufacturing Technologies (AMMT) pro-
gram. The outcome of this work will enhance the capabilities of our physics-based models
to provide more accurate long-term predictions of strength and performance of materials
proposed for use in future advanced nuclear reactors. These capabilities are critical for
accelerated qualification of these materials for use under harsh conditions, which typically
requires extensive creep testing campaigns.
 AM components have been known to present unique microstructures which result in
creep anisotropy [1, 2, 3, 4, 5]. In order to model the graded microstructure correctly,
we improved our capabilities in modeling creep of AM microstructures using the physics-
based crystal plasticity finite element (CPFE) method and addressing their characteristic
features that differentiate them from conventional wrought microstructures. In Chapter 2,
we present results from our effort in modeling some of these microstructural features that
may contribute to the anisotropic creep behavior of the material. In our previous work [6],
we described the role grain morphology and porosity may play in creep anisotropy. In this
section of the report, we expand on this and discuss the role of porosity in the onset of
tertiary creep as the initial pore size increases in different directions. AM microstructures
also tend to exhibit a preferred texture owing to the thermal gradients during solidification,
resulting in a gradient in the orientation of grains in the microstructures. Hence, a strategy
to incorporate orientation gradients in the microstructures into the mesh of the polycrystal
was developed and used to evaluate its impact on the creep prediction.
 The strategies described in Chapter 2 help us address AM microstructure’s features and
model their effect on the deformation behavior of the material correctly. Next, we need to
calibrate the material model to get the mechanical properties of LPBF 316H stainless steel,
which may be different from its wrought variant, to undertake this work. Chapter 3 describes
our strategy to calibrate the properties in the constitutive model used in this work, which is
a simple Voce hardening model for now, but will be changed to the Hu Cocks model [7] in
the future to better represent the 316H material behavior. Here, we train a surrogate model
based on a simple neural network on CPFE model outputs. This surrogate model is then
used to optimize the material properties to calibrate the model using experimental creep
data at 725℃, the same temperature as the creep test on the graded microstructure.
 With the techniques described in Chapters 2 and 3, we then generate the polycrystal
meshes of the three different regions in the AM build with the different process parameters.
Chapter 4 describes our efforts in modeling creep in these microstructures with the reported
defects in these regions. Finally, the simulated creep is compared to the experimental obser-
vations in the graded microstructure.

ANL-AMMT-022                                  1

2 Features of AM microstructure that promote anisotropy
2.1 Modeling the effect of grain morphology and porosity on creep in the LPBF
 microstructures

2.1.1 The role of grain morphology
The CPFE simulations used to study the morphological effects of the microstructure on creep
performance were conducted on a simulated 3D microstructure presented in Fig. 2.1 (a),
which was used to generate a finite element mesh (Fig. 2.1 (b)). This microstructure, gener-
ated using cellular automata simulation data1 , such as grain ID and grain orientation, was
used here to generate a mesh for the CPFE simulations.

 0.4
 Trans, x
                                                                        0.3         Trans, y
 Build, z

 Strain
 0.2

 0.1
 111 0.0
 0.0 0.5 1.0
 Time (hr) 1e6
                   (a)       100       110     (b)                                    (c)

Figure 2.1: a): Received data with IPF colormap, (b): Meshed microstructure, and (c):
Strain along build direction (z) and the two perpendicular directions (x and y)

 The original microstructure contained 400×400×400 grid points i.e. 6.4×107 points. This
dataset was down-sampled to reduce memory requirements for meshing. The downsampling
here was conducted by skipping every 5th point, resulting in a 320×320×320 grid – reducing
the total number of grid points by approximately 51% to about 3.2 × 107 . The meshing tool
Sculpt, part of the Coreform Cubit software package, is then used to generate an FE mesh
where new ‘blocks’ are created for regions with common material (in this case, grain ID).
Defeaturing is performed during meshing to remove small features, resulting in smooth grain
boundary surfaces for each block. These surfaces can be used to study interactions between
different grains and other grain boundary effects, such as sliding and cavitation. The resulting
final mesh here contains 440 grains and 240K hexahedral elements. Orientations are then
assigned to each grain through a process described in Section 2.2.
 This mesh is subjected to a constant 130MPa stress along the transverse and the build
directions to compare the creep performance when loaded in different directions. A pseudo-
periodic boundary condition is implemented by imposing u.n = 0 ∀ xi for n.exi = −1 using
Dirichlet boundary condition and u.n = u+ ∀xi for n.exi = +1, except the side with the
applied stress.
 1
 Courtesy of Gerry Knapp, Matt Rolchigo, John Coleman, and Alex Plotkowski, of Oak Ridge National
Laboratory

ANL-AMMT-022                                   3

 Figure 2.1 (c) presents creep curves from our previous work, where we showed that when
we do not consider grain boundary cavitation, and just look at the crystallographic effect
of grain morphology, the build direction exhibits a faster creep rate and a shorter creep life.
Further analysis of this behavior with a tensile simulation conducted on the microstructure
with the three directions loaded with displacement boundary conditions at a strain rate of
8.33 × 10−5 s−1 , as per ASTM E-21 standard, highlighted that the slight difference in the
yield strength is not sufficient to explain this anisotropy. Figure 2.2 presents the stress-
strain curves of these simulations with a dashed line showing the 0.2% offset used to find the
yield stress reported in Table 2.1. In the absence of grain boundary effects, dislocation glide
dominates the creep behavior. The longer mean free path for dislocation glide due to the
elongated grain morphology results in higher strain accumulation under creep in the build
direction. Additional crystal orientations prevent this unimpeded dislocation movement in
the microstructure in the transverse directions, resulting in higher creep strength and life.

 400

 300
 Stress (MPa)

 Table 2.1: Yield stress along different di-
 200 rections in AM microstructure
 Trans, x
 100 Trans, y Direction Yield Stress (MPa)
 Build, z Transverse, x 331.79
                            0                                     Transverse, y          324.41
 0.0 0.5 1.0
                                  Strain (%)                        Build, z             324.12

 Figure 2.2: Stress-strain results when loaded
 along different directions.

2.1.2 How porosity influences creep behavior
Next, we studied the influence of defects, such as porosity, at the grain boundaries in these
microstructures. For this purpose, we used a grain boundary cavitation model based on
Sham-Needleman equations [8], operating on the cohesive zone elements at the grain bound-
aries. This model computes the cavity evolution in the material starting from an initial
distribution with an initial cavity half radius of a0 and a cavity half spacing of b0 . As the
damage accumulates in the material during creep, these initial cavities grow, coalescing into
a larger void, followed by a rupture in the material. The initial cavities in this model can
serve as a proxy for a preexisting distribution of voids in the material. The initial cavity
size used here is 0.04µm, which is the approximate size of a nano grain boundary precipi-
tate in 316H stainless steel, for example, a carbide, which would crack to nucleate a void.
We increased that by two orders of magnitude and conducted similar tensile simulations as
before, as presented in Fig. 2.3 (a), but did not see significant changes in the yield behavior
(Table 2.2). A set of similar simulations with cavity sizes varying from 0.04µm to 4µm with
load along build direction shows that increased porosity does not influence tensile behavior
significantly (Fig. 2.3 (b)). This observation has also been reported in literature by Ronnen-
berg etal. where they argue that porosity is not a cause for the anisotropic yield behavior

 ANL-AMMT-022                                               4

but does influence the ductility of the material [9]. This result highlights the limitations of
tensile tests in screening LPBF materials for their long-term performance.

 400 Table 2.2: Yield stress (MPa)
 324 along different directions in

                                                               0.2% Yield (MPa)
 300 AM microstructure with GB
 Stress (MPa)

                  200                                                             323                               cavitation.
 Trans, x 322 Direction Yield
                  100                         Trans, y
 Build, z Stress
                    0                                                             321                                  Transverse, x       333.03
                    0.0                 0.5              1.0                            0           2           4
                                    Strain (%)                                                   a0( m)                Transverse, y       325.54
                                    (a)                                                         (b)                      Build, z          325.75

 Figure 2.3: (a) Stress-strain results when loaded along
 different directions with grain boundary cavitation,
 and (b) Yield stress along build direction as a function
 of a0 .

 1e5
 Load 4

 Time to tertiary creep (hrs)
 Direction
                                 0.15                                                             Trans, x
 Trans, y 3
 Build, z
 0.10
 Strain

 a0 2
 0.05 4m
 3m
 0.4 m 1
 0.00 0.04 m
                                        0.0      2.5 5.0                                7.5                     0         2            4
                                                   Time (hr)                              1e5                          a0( m)
 (a) (b)

Figure 2.4: (a) Creep curves for an LPBF microstructure under varying cavity sizes and loads
in different directions. (b) Reduction in creep lives when loaded along different directions as
the grain boundary cavity size increases.

 Creep simulations were conducted on this microstructure with similar boundary condi-
tions as the simulation results presented in Section 2.1.1, with the addition of grain boundary
cavitation, where we now vary cavity size from 0.04µm to 4µm as we did in the aforemen-
tioned tensile simulations. Unlike the tensile simulations, however, the creep behavior shows
significant changes with changing cavity size. The results in Fig. 2.4 (a) show that the di-
rection of creep anisotropy seems to ‘switch’ as cavity size keeps getting larger. At lower
cavity sizes, there is no discernible impact on creep, but at higher cavity sizes (a0 ≥ 3µm),

ANL-AMMT-022                                                                                       5

the transverse directions show higher creep rates and a reduced creep life. Figure 2.4 (b)
presents time to tertiary creep as a function of a0 . The time to onset of tertiary creep here
is defined as the point of intersection of the creep curve and a line parallel to the minimum
creep rate part of the creep curve, offset by 0.2% strain. Here, we see that as the initial
cavity size increases, the reduction in the creep life in the transverse directions is higher than
the build direction – presenting similar trends as those observed in literature [1, 4].

                                    120                       Trans, x
                                    100                       Trans, y
 Build, z
 80
 Count

 60
 40
 20
 0
 0 30 60 90
 GB angle wrt load (deg)
 Figure 2.5: Angle between grain boundaries and loading directions

 A plausible cause for this behavior could be the orientation of grain boundaries with
respect to the loading direction. To compute the angle between the grain boundaries, we
leverage the interface information stored in the mesh as ‘side sets’ describing a set of elements
Eij and their respective faces that form an interface between two element blocks bi and bj
such that,
                                  Fij ∈ Eij = (Bi ∪ Bj ) ∩ Iij                               (2.1)
where Bi and Bj are sets of elements belonging to bi and bj , respectively, while Iij is a set
of elements belonging to the interface Iij formed by the two blocks. For each quad element
defining the face fk ∈ Fij ,

                         θk = cos−1 (((vk2 − vk1 ) × (vk3 − vk2 )) · d)                     (2.2)

where vki are the vertices of the quad element fk , d is the direction of load, and θk is the
angle the face normal makes with the loading direction. Further, subtracting θk from π/2
gives the angle the face makes with the loading direction. This angle is averaged for all the
quad elements in Fij , giving the average angle of the interface of the two blocks with the
loading direction, i.e., the angle of the grain boundary with respect to the loading direction.
While the grain boundaries are rarely straight, this metric can be correlated to the average
traction on this interface. Figure 2.5 presents a histogram of the number of grain boundaries
that are oriented at a specific angle with the three loading directions. A higher fraction of
grain boundaries is aligned with the build direction, also pointing to the columnar nature of
the microstructure. With a higher fraction of grain boundaries making larger angles with the
transverse directions, the traction experienced by these boundaries is also higher, resulting

 ANL-AMMT-022                                         6

in faster cavity growth at these boundaries and thus faster creep rates. This causes the
microstructure to go into the tertiary creep regime earlier and reduces creep life along the
transverse direction. Figure 2.6 shows one such microstructure, showing separation of grain
boundaries aligned ⊥ to the transverse directions when loaded along the x-direction.

Figure 2.6: σxx in the microstructure with a0 = 4µm, showing grain boundary separation
when loaded long x-direction.

2.2 The role of texture in creep anisotropy

2.2.1 Mapping orientation to each grain
In Section 2.1, we described a process to generate polycrystal meshes out of 3D microstruc-
ture data. The next step in the process is to assign orientations to the grain to perform
a CPFE modeling study. To map the orientations, we process the microstructure grain by
grain. Let the microstructure consist of a set of N grains, G = {Gi }Ni=1 , where each grain Gi
 ni
in the mesh comprises a set of elements EGi = {Ei,k }k=1 where ni are the number of elements
in the grain Gi . Each hexahedral element Ei,k has vertex coordinates {xm 8 3
 i,k }m=1 ∈ R that
can be used to compute the center of its axis-aligned bounding box as:
 1 
 CEi,k = min(xm ) + max  (x m
 ) (2.3)
 2 m i,k m
 i,k

 The voxel-based microstructure data set is given as
                             P = {(pj , γj )}M
                                             j=1 ,   pj ∈ R3 , γj ∈ N                      (2.4)
where each voxel coordinate pj is associated with a grain ID γj . For each element, Ei,k ,
we identify the subset of voxels within a distance d, which in this case is the half-diagonal
length of the bounding box, or,
 1
 d= max(xm m
                                             i,k ) − min(xi,k )                            (2.5)
 2 m m

Then the subset of voxels within this distance is,
 
                        PEi,k = (pj , γj ) ∈ P | pj − CEi,k ≤ d                            (2.6)

ANL-AMMT-022                                    7

An alternate approach is to perform a half-space test for each face of the hexahedral element
to identify the voxels enclosed by the element. In practice, finding a set of voxels within a
certain distance of the center of the bounding box produced similar results, but could be
accelerated very well using a k-d tree data structure. It facilitates efficient spatial queries,
especially for structured grids such as the microstructure data here. The element grain ID
is then assigned as the statistical mode of the voxel grain IDs in this subset

                               gEi,k = mode{γi | (pj , γj ) ∈ PEi,k }                        (2.7)

At the grain level, the representative grain ID is taken as the mode of the element grain IDs:

                               gGi = mode{gEi,k | k = 1, · · · , ni }                        (2.8)

 Finally, orientations are retrieved from an indexed orientation database,DEA , which is
created using the microstructure data to map each grain ID to its orientation:

 ϕG Gi  Gi
 
 i , Φ , ϕ2
 i
                                                  = DEA (gGi )                               (2.9)

where ϕG Gi Gi
 i , Φ , and ϕ2 are the Bunge Euler angles for grain Gi . Through this process, we
 i

are able to map orientations to each element or each grain of the mesh, depending on need.
In our previous work [6], our work with the microstructure presented in Sec. 2.1 showed
that significant difference in creep life when orientations are mapped to each grain and when
orientations are mapped to each element – accounting for local misorientations in each grain.
This implies that considering variations in orientation as a result of the thermal gradient
in the microstructure needs to be accounted for when modeling the AM microstructure for
property predictions.
 To this end, we consider a simulated LBPF 316H microstructure2 and generate a mesh
from it using the procedure described in Section 2.1.1. Figure 2.7 shows the microstructure
data, containing ∼ 2.9 × 107 points, and the mesh generated from it, containing 450K
hexahedral elements. This same microstructure was provided to us with two sets of textures
– one with orientations with no gradient, i.e., a uniform orientation for each grain, and the
other with a gradient along the z direction. The orientations are then mapped to this mesh
using the aforementioned procedure and colored using an inverse pole figure (IPF) colormap
to qualitatively compare the mapping. Figure 2.7 shows the former case.

  2
 Courtesy of Gerry Knapp, Matt Rolchigo, John Coleman, and Alex Plotkowski, of Oak Ridge National
Laboratory

 ANL-AMMT-022                                     8

 111

 100 110

Figure 2.7: Top: Voxellated LPBF 316H microstructure, Bottom: FE mesh generated from
the data. Both are colored with the given IPF colormap.

2.2.2 Mapping orientation gradient onto the mesh

In order to map a varying orientation from the voxellated microstructure data into the finite
element mesh, the approach to take a mode will not work, as each point has a unique
orientation, so grain ID no longer has a one-to-one relation with orientations in this data
set. To accomplish this task, the approach presented in the previous section is modified
to take an average of the orientations rather than the mode, once the points within the
search distance are identified. Averaging orientations, however, is not as straightforward as
averaging Euclidean distances, but the idea remains the same – finding a mean value that is
‘close’ to all the values, i.e., an orientation that minimizes misorientation with all the angles
[10]. Some solutions have been proposed in the literature based on non-linear optimization,
but here we choose to use a quaternions-based approach proposed by Markley et al. and
Humber et al. in [11, 12], respectively.
 To begin, let Q denote a matrix of all the M quaternions under consideration, such that
each row is a quaternion q i ∈ R4 ,
  
 q1
  q2 
                                             Q =  ..                                     (2.10)
  
  . 
 qM

ANL-AMMT-022                                  9

where each q i is a unit quaternion satisfying
 4
 X
 qji = 1
 j=1

Since q and −q represent the same rotation, we handle the antipodal configuration by simply
flipping the sign, (
                                         qi,    if q1i ≥ 0,
 q̃ i =
                                         −q i , if q1i < 0,
As Markley et al. mention in their work, what we are really trying to minimize is the attitude
matrix differences. The attitude matrix, A, is given by,
 M
 1 X i i T
                                     A=       q̃ q̃                                      (2.11)
 M i=1
so,
                                      q̄ = avg(Q) = vmax                                 (2.12)
where, vmax is the eigenvector corresponding the largest eigenvalue λmax of A:
 A vmax = λmax vmax
 Once this average orientation is computed, we can then assign it to each element in
the mesh. The polycrystal mesh still has the same grains as before, but in each grain,
every element has a separate orientation. To test this procedure, we construct an artificial
gradient in a 9 × 9 grid, where a ∆ϕ2 = 0.4◦ /row is applied along the y direction to the
Bunge convention Euler angles selected for the bottom row (ϕ10 , Φ0 , ϕ20 ) as seen in Fig. 2.8.
The 9 orientations in each of the big boxes are averaged to find the average orientations in
the 3 × 3 grid outlined with the bold outline in the 9 × 9 grid. The inverse pole figures show
that the average orientation has been found in each case, while the IPF colored boxes show
the average orientation’s color in the colormap.

Figure 2.8: Left: Discrete inverse pole figure showing orientation cluster (in black) in each
block and the average orientation (in color). Right: IPF colors showing 9 × 9 grid of orien-
tations averaged to 3 × 3 grid, each block average of 9 orientations.

  ANL-AMMT-022                                    10

 With this procedure in place, the same LPBF 316H microstructure mesh, now with the
provided gradient in orientations. An additional condition of only averaging the orientations
of the voxels that share the same grain ID was applied to avoid including orientations from
a neighboring grain or a defeatured part of the microstructure. The resulting microstructure
is presented in Fig. 2.9, showing the same IPF colors, verifying that the correct mapping of
orientations from the 29M point grid to a 450K element mesh.
 Once these meshes are generated, creep simulations are carried out on these microstruc-
tures with similar boundary conditions as those presented in 2.1.1, with grain boundary
cavitation allowed under a load of 130MPa. The results in Fig. 2.10 show faster creep in the
build direction as we chose the base value of a0 = 0.4µm, which signifies lower defect sizes
resulting in dislocation glide dominating the creep behavior. The nature of the orientation
variation applied here does not result in a gradient along the z-direction (build direction)
as seen in the IPF colormap in Fig. 2.9, which also results in no change in creep in the
microstructure when loaded along the build direction. The difference in creep really shows
up in the transverse directions. Owing to the texture in this microstructure, the presence of
an orientation gradient exacerbates the creep anisotropy in the material. The results show
some strengthening in the transverse directions due to the presence of a gradient – possibly
due to more barriers to dislocation glide in these directions.
 This work not only highlights the need to consider the unique texture of AM microstruc-
tures when modeling their long-term deformation but also adds capabilities to our arsenal
to impart more realistic orientations to the microstructure in the CPFE simulations.

ANL-AMMT-022                                  11

 111

 100 110

Figure 2.9: Top: Voxellated LPBF 316H microstructure showing a gradient in orientation,
Bottom: FE mesh generated from the data with averaged orientations in each element. Both
are colored with the given IPF colormap.

Figure 2.10: Creep curves showing the effect of orientation gradient in the microstructure.

 ANL-AMMT-022                                  12

3 Calibrating CPFE Model for LPBF 316H Stainless Steel
In previous chapters, we presented some of the tools and techniques we have developed
to represent LPBF microstructures accurately in our CPFE simulations. Now, in order to
model the material behavior correctly, we need to calibrate the material model for the LPBF
material properties. Early experiments have shown that the LPBF variant of 316H behaves
slightly differently from the wrought variant – in that it seems to accumulate damage very
early on. In this chapter, we describe our material calibration campaign for LPBF 316H based
on the available creep data for this material. An extensive database of CPFE simulations is
generated to train a surrogate model, which is then used to calibrate the material properties.

3.1 Generating CPFE simulation database

To generate this simulation database, we use a small RVE to run a large number of simu-
lations. Since the target here is to calibrate a material model for the LPBF materials, we
used the AM microstructure from Sec. 2.2 and heavily defeatured it in order to reduce the
mesh size and problem complexity, but still keeping the morphological and texture features
from an LPBF microstructure. In the future, we would want to parametrize this part of data
generation as well in order to get a wider spread of microstructures to generate the CPFE
results. This defeatured AM microstructure, presented in Fig. 3.1, contains 19 grains and is
used for all the CPFE simulations here. A simple Voce hardening law is used here, which will
be switched for the Hu Cocks model [7] in the future, which better represents 316H material
behavior. We want to calibrate both the grain bulk and grain boundary parameters here,
which include:
 • Initial cavity half radius: a0
 • Initial cavity half spacing: b0
 • Grain boundary diffusion coefficient: DGB
 • Initial hardness: τ0
 • Saturation hardness: τs
 • Hardening rate parameter: b
 • Reference slip rate: γ̇0
 • Rate sensitivity parameter: n
 Apart from these eight parameters, we want to vary the load as well so that our surrogate
model can produce creep curves for any load – helping us use the same surrogate model to
calibrate for several loading conditions. This expands the problem to a nine-dimensional
parameter space that must be sampled efficiently. To achieve broad yet economical coverage,
we employ Latin Hypercube Sampling (LHS), which partitions each parameter’s range and
places sample points so that every interval is represented once, yielding an even, non-clustered
spread throughout the entire space. The entire parameter set with the upper and lower
bounds to sample from is given in Table 3.1, and an example of this even sampling is
presented in Fig. 3.2.

ANL-AMMT-022                                  13

Figure 3.1: The RVE used for all simulations
to generate the CPFE simulation database.
 Figure 3.2: The number of sampled parame-
 ter sets in each load bin.

Table 3.1: The lower bound (LB) and upper bound (UB) range used for sampling the
parameters to generate the CPFE database.

 Grain Boundary Grain Bulk
 a0 b0 DGB τs τ0 b γ̇0 n Load
              (mm)        (mm)              (MPa)    (MPa)          (s−1 )        (MPa)
       LB 4 × 10−7      6 × 10−4    10−19      5        5      30   10−9      4     30
       UB 4 × 10−3         6        10−14     100      100     70   10−5     14    300

Figure 3.3: Creep curves from all 4545 simulations using the sampled parameters. Colors of
the curves indicate the applied load in each case.

 A total of 9000 samples were generated from this parameter space, containing all pos-
sible combinations of these parameters, giving a balanced representation of the properties.

 ANL-AMMT-022                                  14

Then, we filtered out cases where τ0 < τs because this is a hardening material, meaning the
saturation hardness should be higher than the initial hardness here, leaving us with 4545
sets of the parameters. These parameter sets were then used to run CPFE creep simulations
up to a maximum of 106 hrs. The resulting creep curves are presented in Fig. 3.3, covering
the wide range of the parameter space – which can be used to train a surrogate model that
can reproduce outputs for a wide variety of input parameters.

3.2 Training a surrogate model using the CPFE simulation results

In order to capture the material’s creep response, we want to get our calibrated model to
be able to produce creep curves similar to the experiments. So, here we aim to train a
surrogate model to reproduce creep curves given a load and a set of material properties
from the parameter list highlighted in the previous section. First, we need to find cases
that produce at least a general shape of the creep curve. So, in this early attempt, we have
arbitrarily chosen 4% strain as the minimum strain for this training. Figure 3.4 depicts the
maximum time for all the CPFE simulations and the maximum time in the filtered data set,
totaling 992 cases. Work is underway with a better criterion based on the time to the onset
of tertiary creep, which will ensure that the creep curves being trained on also capture some
