Repository: Joshuv-AI/antarctic-labs

# Antarctic Labs

Production: https://antarctic-labs.com
Repository: https://github.com/Joshuv-AI/antarctic-labs

This repository is the production website for Antarctic Labs — a React/Vite
single-page app with Cloudflare Pages Functions, deployed by Cloudflare
Pages from the `main` branch.

## What the site is

The site's center of gravity is the **Tower of Babel**, a preservation
library of hosted full-text works — 600,320 entries as of 2026-10-28 —
spanning sacred texts, classics, declassified records, papers, law, and
more, every entry a real hosted text (no metadata-only placeholders).

- `/tower-of-babel` — the library landing

File: doe-osti-2587973-taming-martensitic-transformations-by-de.txt
A Final Report for DOE Grant Number:

                    DE-SC0001258

 Submitted by
 The Ohio State University

 Department of Materials Science and Engineering

 Principal Investigators:

 Michael J. Mills*
 Yunzhi Wang
 Peter M. Anderson

                  *Tel:(614) 313-0337
 *E-mail: mills.108@osu.edu

 Department of Energy

 OYice of Basic Energy Sciences

 Mechanical Behavior and Radiation EYects Division

 Program Manager:
 Dr. John Vetrano

Table of Contents

1. ABSTRACT 3

2. OXIDE DISPERSION STRENGTHENED NITI AND NITIY ADDITIVELY MANUFACTURED SMAS 4

3. ADVANCES IN NANOINDENTATION TO CHARACTERIZE SMAS 9

4. NOVEL STRAIN GLASS STRUCTURES IN COLD ROLLED SMAS 13

5. ION IMPLANTED NITI SMAS 15

6. PERSONNEL SUPPORTED 17

7. PUBLICATIONS 17

8. PUBLICATIONS IN PREPARATION 18

 2/18

1. Abstract
This project explores new classes of shape memory alloys (SMAs), through integration of
novel processing, manufacturing, and composition to modulate the SMA
thermomechanical response. The key focus areas are: (1) oxide dispersions in an additively
manufactured NiTi alloy and characterization of the structure and thermomechanical
response; (2) advancement of spherical indentation theory, simulation, and experimental
implementation to determine features of the phase transformation in SMAs; (3)
characterization of unique herringbone-like microstructures within extended twin
boundaries of cold-rolled B2 NiTi SMA and their role in enabling “strain glass” type
reversible deformation; and (4) experimental and computational studies of the eQects of
ion implanted nm-scale amorphous clusters.

For focus area (1), the addition of yttrium in additively manufactured NiTi was observed to
impart desirable features, where the load to induce the martensitic phase transformation
decreases with increasing temperature, in contrast to a Clausius-Clapeyron eQect, while
imparting resistance to permanent (plastic deformation). For focus area (2), advances in
the modeling and interpretation of nanoindentation data enable us to distinguish between
ﬂag-shaped versus linearized shape memory alloy response down to spatial length scales
~10 nm. For focus area (3), the strain-glass response of cold-rolled B2 NiTi SMA is
correlated with unique microstructures that impart strain glass response yet enhance
cyclically stable recoverable strains. For focus area (4), studies of ion implanted NiTi shape
memory alloy showcase how nano scale distributions of amorphous clusters can impart
extraordinary SMA properties, including increased transformation stress, reduced
hysteresis, and reduced plasticity. Overall, this work combines novel processing,
microstructural characterization, computational methods, and thermal mechanical
nanoindentation-based methods to explore how the austenite-to-martensite
transformation can be tamed to potentially enhance SMA design and performance.

 3/18

2. Oxide Dispersion Strengthened NiTi and NiTiY Additively Manufactured SMAs
Laser powder-bed fusion (LPBF) additive manufacturing was employed to incorporate
Oxide Dispersion Strengthening (ODS) into conventional binary NiTi SMA systems, through
a collaboration with NASA-Glenn Research Center. The addition of nm-scale oxide
dispersions can pin dislocations and therefore stabilize dislocation motion, potentially at
elevated temperature. The scientiﬁc issues center on the crystal structure of the oxide(s)
produced by extreme spatial and temporal heating and cooling rates during LPBF and the
eQect of nanoscale oxide dispersions on stress and/or temperature-induced phase
transformations. This theme builds on prior DOE-BES support, in which we explored the
coupling of nm-scale dislocation substructures produced by the austenite-to-martensite
phase transformation.

Figure 1: Load-displacement response from nanoindentation of laser powder bed fusion binary NiTi
(post-printed matrix composition 49.7 at% Ni, 50.3 at% Ti) and ternary NiTiY (post-printed matrix
composition 49.5 at% Ni, 50.5 at% Ti) at successively higher test temperatures following printing
(ﬁrst thermal cycle response). (a) NiTi at 140 C; (b) NiTiY at 25 C; (c) NiTi and (d) NiTiY at 300 C.

Paired microscopy and thermomechanical nanoindentation studies were performed on
two LPBF SMA systems: a binary NiTi and a ternary NiTiY system. Figure 1 shows key
indentation features observed during nanoindentation at room temperature, 140 C, and
300 C. This “thermal sequence” of isothermal indentation from room temperature to 300 C
at several intermediate temperatures was repeated to study the eQect of prior thermal
excursions on the response. The NiTi and NiTiY systems exhibit diQerences in

 4/18

nanoindentation response at 300 C during the ﬁrst thermal excursion (Figure 1 c-d), at 25 C
before and after thermal excursions (Figure 2), and at 120 C during the ﬁrst and second
thermal excursions (Figure 3).

Figure 2: Room temperature indentation data (two load cycles) for laser powder bed fusion (a-c)
NiTi and (d-f) NiTiY in (a, d) as-printed, (b, e) after thermal sequence 1, and (c, f) after thermal
sequence 2. (g-i) Corresponding plots of (g) average maximum indentation load (at 250 nm
indentation depth), (h) average remnant indentation depth after the ﬁrst load-unload, and (i) ΔLoad,
the diRerence in the indentation load during loading and unloading at 200 nm indentation depth,
based on the second cycle.

The addition of yttrium oxide appears to stabilize the 25 C response from thermal
sequences (Figure 2 d-f). The relatively large h-intercept at unloading persists even after
thermal sequences, suggesting that there is more modest reverse transformation. Also, the
average peak load remains relatively unchanged by thermal sequences. The second
thermal sequence appears to remove the scatter in indentation response, suggesting some
homogenization of the material. In contrast, the NiTi alloy exhibits an increase and then
decrease in the h-intercept with thermal excursions, and also a decrease then increase in
peak indentation load. The scatter in peak load also increases (Figure 2 a-c).

The NiTiY alloy has a markedly diQerence response at 120 C. Compared to the 25 C results,
there is more recovery upon unloading, consistent with a reverse martensite-to-austenite

 5/18

transformation. This is especially pronounced in the NiTi alloy for both the ﬁrst and second
thermal cycles but only for the second thermal cycle in the NiTiY alloy. Remarkably, the
second thermal cycle response at 120 C is remarkably similar for both NiTi and NiTiY
(compare peak load and h-intercept values).

The eQect of yttrium on the 25 C indentation response is summarized in Figure 2 (g-i). The
average maximum load (Figure 2g) decreases and then increases for the NiTi alloy but is
noticeably uniform for the NiTiY alloy. The average remnant depth upon unloading (Figure
2h) remains relatively large despite thermal excursions, consistent with indentation of a
martensite-austenite mixture. In contrast, the NiTi alloy exhibits a sharp reduction in
remnant depth after the second cycle, suggesting the stabilization of austenite and a large
increase in reverse transformation upon unloading. Finally, the load hysteresis on the
second indentation cycle (Figure 2i) decreases dramatically after the ﬁrst thermal
sequence and increases – dramatically for the NiTi alloy.

The eQect of yttrium on indentation response at several temperatures during the second
thermal excursion is summarized in Figure 3 (e, f). For both the NiTi and NiTiY alloys, the
average maximum load (Figure 3e) decreases with temperature between 100 C and 180 C.
A Clausius-Clapeyron eQect would predict the opposite trend and thus the increase in
temperature is inducing other eQects, such as plasticity or morphological evolution. At 200
C, the NiTi alloy exhibits a precipitous decrease in peak load, indicative of morphological
instability or the onset of plastic deformation. In this respect, the NiTiY alloy is more stable.
The trend in average remnant depth (h-intercept) suggests that thermal excursions impart
remarkable properties to the NiTiY alloy. The average remnant depth increases between
100 C and 120 C but then decreases between 160 C and 200 C. This is consistent with an
increase in the reverse martensite-to-austenite transformation upon unloading. In
contrast, the NiTi alloy appears to exhibit an instability where the remnant depth spikes.

In total, the LPBF NiTiY alloy exhibits more stable nanoindentation response to thermal
excursions. The prevailing hypothesis is that yttrium oxides can stabilize dislocation
substructure, particularly at elevated temperature, so that plastic deformation and creep
are suppressed at elevated temperature. This is substantiated by the relatively stable
response with increasing temperature, compared to the instabilities in peak load and
remnant displacement exhibited by the NiTi alloy. However, the NiTiY alloy has an intriguing
combination of features that are not yet understood: the decrease in both average
maximum load and average remnant depth between 160 C and 200 C (Figure 3f) is
unconventional. In the absence of plasticity, a Clausius-Clapeyron eQect would increase
(not decrease) the peak load and potentially decrease the remnant depth (as observed).
The decrease in peak load suggests that the yttrium addition may potentially aid the

 6/18

forward and reverse transformation while suppressing plastic deformation. This is a highly
desirable outcome: to create microstructures that aid transformation but suppress plastic
deformation. Figure (c, d) suggests that this desirable outcome may be related to a
transformation between the ﬁrst and second thermal excursions that is not yet understood.

Figure 3: Two-cycle nanoindentation load vs indentation depth (h) response at 120 C for the NiTi
(binary) alloy during the (a) ﬁrst and (b) second thermal sequence. (c, d) corresponding
nanoindentation response for the NiTiY (ternary) alloy. Average (e) maximum indentation load and (f)
remnant indentation depth after ﬁrst cycle unloading as a function of test temperature during the
second thermal sequence.

The alloys were characterized structurally with SEM, EDS, and HAADF-STEM to quantify the
morphology and structure of oxides and surrounding microstructure (Figure 4, Figure 5).
SEM and EDS reveal signiﬁcant titanium oxide in both the NiTi and NiTiY alloys, and yttrium

 7/18

oxide and more retained austenite at room temperature in the NiTiY alloy. EDS also reveals
a Ti-rich NiTi matrix (~50.3-50.5 at% Ti) for both alloys, compared to the composition of the
starting powders. The crystal structures for the titanium and yttrium oxides are identiﬁed
via FFT HAADF-STEM (Figure 5). The yttrium oxide is indexed as P-3,1 trigonal in a -3-21
zone axis. A novel Ti6O titanium oxide is identiﬁed with a P-31c trigonal structure in the -2-
10 zone axis. More conventional TiO2 tetragonal titanium oxides were also observed. Both
systems exhibit microstructural evolution during thermal sequences. In particular, the
apparent austenite ﬁnish temperature is altered so that more austenite is retained at room
temperature in the binary system compared to the ternary system.

 Ni Ti HAADF Ti

 O Y Ni O

Figure 4: HRSTEM imaging(a-b) and EDS mappings (c-d) of the NiTiY (ternary) and NiTi (binary) alloys
at room temperature. The NiTiY alloy has signiﬁcantly more austenite (B2) phase than the NiTi
(binary) alloy. Both alloys exhibit martensite, evidenced by twinning. EDS quantiﬁcation reveals a
matrix composition of 50.31 at% ± 0.16 at% Ti and 49.69 at% ± 0.16 at% Ni in the NiTiY alloy and
50.47 at% ± 0.32 at% Ti and 49.54at % ± 0.32 at% Ni in the NiTi alloy. The near equiatomic ratios of
Ti-Ni are drastically diRerent from the powder composition prior to laser powder bed fusion AM
process, which is 45 at% Ni and 55 at% Ti for the NiTi alloy (50 wt% Ni - 50 wt% Ti) and 44.96 at% Ni,
54.73 at% Ti, and 0.3 at% Y2O3 (49.95 wt% Ni - 49.75 wt% Ti, 0.3 wt% Y2O3). This indicates
signiﬁcant chemistry change from oxide formation or other losses in Ti from AM manufacturing.

HRSTEM images at room temperature indicate a mix of martensite and austenite present at
room temperature with spaced titanium and yttrium oxides. Contrary to measurements in
the indentation response, the NiTiY system exhibits more austenite at room temperature

 8/18

relative to the NiTi system. Despite this, the indentation response shows small decreases
in remnant depth, which corresponds to similar amounts of recovered deformation from
the reverse transformation. The elevated austenite with similar remnant depths could
suggest an inhibition of the recoverable deformation from transformation in the NiTiY
system.

Figure 5: (a-b) HAADF imaging and corresponding (c-d) FFT reﬂections of Yttrium and Titanium
oxides. (a-b) Ti6O oxide with the P-31c trigonal structure in the –2-10 zone axis. (c-d) Y2O3 oxide with
the P-3m1 trigonal structure in the –3-21 zone axis.

HAADF and FFT reﬂections of the Titanium and Yttrium oxides are used to index the trigonal
Y2O3 structure and novel trigonal Ti6O structure. The titanium rich Ti6O along with standard
TiO2 titanium oxides may correlate to the near equiatomic but Ti-rich composition of the
matrix.

3. Advances in Nanoindentation to Characterize SMAs
The project seeks to tame the martensitic transformation via defect engineering, which can
be diQicult to measure at micron to nanometer length scales with conventional methods.

 9/18

This eQort develops a novel analysis that enables diQerentiation of stress-strain response
through spherical nanoindentation at nanometer length scales. Indentation provides a
high-throughput avenue for analysis of materials, requiring relatively simple surface
preparation and delivering high spatial resolution with the ability to probe nm-scale regions
of material. Prior eQorts in indentation literature have calculated modulus and yield stress,
suQicient for analysis of conventional metals, but they lack an ability to deduce shape
memory stress-strain response, which depends on the elastic moduli of austenite and
martensite and critical stresses for transformation and plasticity. This research aimed to
understand how SMA stress-strain response can be determined from spherical
nanoindentation measurements. Mastering this capability opens new avenues for
characterizing the stress-strain response of shape memory alloys from nm to mm scales.

Spherical indentation introduces a characteristic strain ~ h/R, the indentation
depth/indenter radius. The gradients in strain are smaller compared to Berkovich
indentation, for example, and the available range of h/R during indentation permits probing
of the elastic, phase-transformation, detwinning, and plastic regimes of SMA response.
Based on pioneering work by Fleck et al., the indentation load (P)-depth (h) loading
response for a Holloman type material can be modeled as P = C*ℎ!!"# . The resulting value
of indentation exponent mind(h/R) and coeQicient C can be correlated with stress-strain
constitutive properties.

The characteristic SMA ﬂag-shaped stress-strain curve arises from the nonlinear, hysteretic
behavior of the forward and reverse transformations. For example, cold-rolling of NiTi SMA
can reduce hysteresis and linearize the SS curve, thus producing a “strain-glass” type SMA
with recoverable strains exceeding 1%. Identifying microstructures that can induce
linearization can be diQicult and can require characterization at sub-micron length scales.
Thus, a goal of the approach to extract mind and C from nanoindentation tests is to
determine whether nanoindentation can diQerentiate between linear, strain-glass response
versus ﬂag-shaped response.

Finite Element simulations and subsequent extraction of mind(h/R) during loading shows
signatures that mirroring the deformation regimes in the SMA stress-strain curve. Figure 6
(a-b) shows a proof-of-concept in which the Hollomon hardening exponent n correlates to
the indentation exponent mind. Figure 6 (c-d) demonstrates that mind(h/R) varies with elastic-
only, elastic-plastic, and ﬂag shaped SMA curves. Figure 6 (e-f) applies the mind method to
experimental spherical indentation of a solution-annealed 50.5 at% Ni-Ti binary SMA and
demonstrates the signature features of the mind(h/R) response for a ﬂag-shaped SMA, over
the range hmax/R ~ 0.04 (hmax = 200nm, R = 5000 nm).

 10/18

Figure 6: Finite element study of the correlation between the Holloman exponent n and the
spherical indentation exponent mind(h/R). (a) Stress-strain response using the Hollomon equation
with a strengthening coeRicient of 800 MPa and varying Hollomon hardening exponent n=1,0.8, 0.6,
0.4, and 0.2, corresponding to mind=1.5, 1.4, 1.3, 1.2, and 1.1, respectively. b) mind(h/R) calculated
from FE simulations of spherical indentation into the stress response shown in (a). (c-d)
Comparison of mind(h/R) against a standard ﬂag shaped SMA SS curve, purely elastic SS curve
(E=23.3GPa), and an elastic-plastic SS curve (E=23.3GPa, Y=1000MPa) from c. I, II, and III

 11/18

correspond to transitions between deformation regimes as reﬂected in (d). e) Spherical indentation
response of a 50.5at% Ni-Ti system. f) mind(h/R) response of the experimental data.

A key result of this novel indentation analysis is identiﬁcation of the transition points
between elastic, transformation, and yield by examining mind(h/R). The correlation with
stress-strain response is derived from a relation mind = 1+ n/2 between the Hollomon
hardening exponent n and mind, as proposed by Fleck et al. This relation is validated by
analysis of ﬁnite element simulations in Figure 6 (a-b). In particular, stress-strain curves are
generated by selecting values of n and using the Holloman relation σ = Kε" , where σ is
stress, K is the strengthening coeQicient, ε is strain, and n is the Hollomon exponent. Then
the spherical indentation (P-h) response is simulated, and mind(h/R) is deduced by ﬁtting
the response to P = C*ℎ!!"# . The ﬁtting process is nontrivial and involves a least-squares ﬁt
of the ﬁnite element to this equation in the elastic regime and a local ﬁt of the ﬁnite
element response to deduce mind(h/R) outside the elastic regime.

In principle, the Holloman exponent n in the stress-strain response can be deduced from
mind obtained from indentation tests. Indeed, asymptotic values of mind(h/R) = 1.5, 1.4, and
1.3 are obtained from simulations with n = 1.0, 0.8, and 0.6, validating the result that
mind = 1+ n/2. However, for n = 0.4, the corresponding mind(h/R) response approaches the
predicted value of 1.2 but then decreases below this at larger h/R. For n = 0.2, mind(h/R)
does not approach 1.1 as predicted. This is attributed to insuQicient mesh and/or stress-
strain curve reﬁnement, resulting in overestimations or sections of the curve that appear to
skew the response.

Figure 6 (c-d) demonstrates that mind(h/R) signatures (d) correlate with diQerent stress-
strain curves (c) including a ﬂag-shape SMA. For the linear-elastic case, the mind(h/R)
response is a horizontal line at 1.5. For the elastic-plastic case, mind(h/R) = 1.5 up to
(h/R)yield, beyond which mind(h/R) decreases. This decrease is rationalized in terms of the
decrease in slope of the stress-strain response at yield; more abrupt decreases correspond
to smaller values of Holloman exponent n, where n = 1 is characteristic of an elastic-
perfectly-plastic material. In principle, (h/R)yield correlates with the yield strain εyield.

For the SMA case in Figure 6 (c-d), an elastic regime (I) exists where mind(h/R) = 1.5, but the
regime is too small to discern, since the strain εT-start at the onset of transformation is small
and thus (h/R)T-start signifying the end of the elastic regime is too small. This stems from the
resolution of the ﬁnite element mesh and simulation step size. The onset of the
transformation regime (II) at (h/R)T-start introduces a sharp decrease in stress-strain slope
and thus mind(h/R) decreases, similar to the elastic-plastic case. A minimum in mind(h/R)
occurs at (h/R)T-end corresponding to the end of the transformation regime. Beyond this,
martensite elasticity (regime III) intervenes, and the stress-strain slope increases

 12/18

commensurate with the martensite elastic modulus. mind(h/R) increases until martensite
yield (or detwinning) commences at (h/R)yield. At larger h/R, mind(h/R) monotonically
decreases and in principle, it could asymptote to a value inﬂuenced by the plastic
hardening exponent.

The analysis of spherical indentation response for SMAs thus oQers a potential approach to
invert mind(h/R) responses with characteristic features into SMA stress-strain features.
Extensions include calculation of C(h/R) in the relation P = C*ℎ!!"# and processing
features of the unloading indentation (P-h) response and (h/R)remnant value at complete
unloading. Machine learning approaches, including regression analyses, can be trained on
data from ﬁnite element simulations to map indentation features into stress-strain
features.

4. Novel Strain Glass Structures in Cold Rolled SMAs
Plastic deformation signiﬁcantly alters the microstructure and properties of NiTi shape
memory alloys. We have investigated the formation of a unique herringbone-like sub-grain
structure with extended twin boundaries in the B2 phase of a cold-rolled TiNi50.8 (at. %)
and its impact on the superelasticity of the alloy. Detailed electron backscatter diQraction
(EBSD) analysis reveals abundant sub-grain areas in diQerent orientations distinct from the
matrix grain after multiple passes in cold-rolling deformation. Notably, unique band and
herringbone structures emerge within the sub-grain areas (Figure 7), with all the
boundaries identiﬁed as coincident site lattice (CSL) boundaries. Further analysis reveals
spontaneous CSL boundary generation following periodic <011> B2 and <001> B2 tilt axes
perpendicular to the normal direction of the deformed surface in [100] B2 oriented grains,
forming a characteristic quadruple junction within the herringbone structure, distinct from
the single [011]B2 tilt axis identiﬁed in the band structure.

Transmission electron microscopy (TEM) identiﬁes B2 twin relations corresponding to the
special CSL Σ boundaries, while dark-ﬁeld and high-angle annular dark-ﬁeld (HAADF)
images show B19′ martensitic nanodomains decorating the twin boundaries (Figure 8).
This extended twin boundary structure enhances drastically cyclically stable
superelasticity characterized by much more limited functional fatigue, 27 % lower modulus
and 76 % larger recoverable strain as compared to the solution-treated sample after 100
training cycles. Our study provides new insights into the microstructure evolution and
enhancement of the superelastic properties of NiTi SMAs by cold-rolling, oQering a novel
approach to optimize the functionality of SMAs by introducing special sub-grain structures
with martensitic-nanodomains-nested B2 twins through simple cold rolling process.

 13/18

Figure 7: EBSD IPF maps and pole ﬁgures of the two typical sub-grain features. (a-b) The band
structure with misorientation following a single <011>B2 tilt axis. (c-d) The herringbone structure
with misorientations following two perpendicular <011>B2 tilt axes.

Figure 8: S/TEM-HAADF observations of twin boundary nested B19′ nanodomains in [110] B2 zone
axis in cyclically cold-rolled NiTi. (a-c) HAADF images show the B19′ nanodomains on both sides of
diRerent twin boundaries. (d-f) FFT reﬂections corresponding to HAADF images show mirrored twin
relations and the plane normal directions associated with the common twin boundaries. (g-i) IFFT
images of B19′ nanodomains are created by selecting the reﬂections of B19′ phase. These
nanodomains act as pre-existing nucleation sites under subsequent mechanical loading.

 14/18

5. Ion Implanted NiTi SMAs
We have collaborated with the Center for Integrated Nanotechnologies at Los Alamos
National Labs (N. Li and K. Hattar) a hypothesis that implantation of NiTi (Ni50.5Ti49.5)
wires with a <111> axial texture as (Figure 9a) can tame the autocatalytic nature of the
stress-induced austenite-to-martensite phase transformation. The underlying reason is
that implantation is expected to create nanoscale defects that can alter the nucleation and
growth of the phase transformation.

Figure 9: a) Ni6+ ion implantation of Ni50.5Ti49.5 and nanoindents at positions z below the
implantation surface; (b) nanoindentation response at z = 3.6 μm (red) and in unimplanted (black)
material; (c) variation in peak indentation load with z; (d) high resolution STEM-HAADF near z = 3.6
μm showing amorphous clusters; (e) phase ﬁeld simulations showing constrained phase
transformation arising from amorphous clusters; (f) molecular dynamics simulations showing
constrained phase transformation arising from vacancy clusters

Following implantation with 30 MeV Ni6+ ions to a ﬂuence of 5 x 1013/cm2 (Tandem
Accelerator Facility at Sandia National Labs-CINT), the resulting pseudoelastic response
was probed using Berkovich indentation on a polished side surface of the sample (inset,
Figure 9a), thereby sampling the material at diQerent positions z below the implanted
surface (Hysitron TI950 TriboIndenter at Los Alamos National Laboratory-CINT). Figure 10
shows varying amounts of amorphization and change in ordering arising from the depth-
dependent (z-coordinate) implantation damage, which includes nano scale amorphous
clusters inﬂuencing indentation response. Figure 10b shows that at z ≈ 3.6 μm, the material
is ~ 50% harder, yet the recoverable displacement is comparable. The second indentation

 15/18

response at the same site (cycle 2) is nearly reversible with negligible hysteresis and ~ 96%
recovery of mechanical work upon unloading compared to ~ 74% for unimplanted material.
This magnitude of recoverable work is extraordinary; for example, cyclic stress-strain data
gives ~ 51% for unimplanted NiTi and ~94% for cold rolled (27% strain). However, such
values are achieved only after 10 or more training cycles.

Figure 10: he STEM-HAADF image in a) shows the damage proﬁle in the low dose case. The
micrographs in b) show high resolution LAADF micrographs. T are strong intensity variations across
the columns in the regions above the damage band in contrast to beneath. The diRraction patterns
in c) show the full amorphization and loss of ordering in the peak damage band. The STEM
micrographs in d) show similar regions at low temperatures beneath the Mf. The region beneath the
damage band has transformed to martensite whereas the top of the band has remained
untransformed.

Figure 10c shows that hardness and other properties vary smoothly with position below the
implanted surface. The origin of this response is attributed to amorphous clusters ~5 to 10
nm in diameter (Figure 10d). These observations motivated phase ﬁeld simulations (Figure
10e) and a collaboration with Janelle Wharry on molecular dynamics simulations (Figure
10f). The simulations demonstrate that amorphous clusters and even vacancy clusters can
spatially constrain the autocatalytic austenite-to-martensite phase transformation,
thereby rationalizing the increased hardness and increased work recovery. The results
suggest that the isolated, nanoscale amorphous clusters observed here expand the

 16/18

performance space for NiTi, relative to conventional training methods based on
development of dislocation substructure.

6. Personnel Supported
PI-Mills has led the mechanical behavior and microstructure characterization eQorts with
graduate student Alejandro Hinojos, who graduated with his PhD in January 2023. Dr. Hinojos
is currently a post-doctoral researcher at Sandia National Laboratories. PI-Wang and
graduate student Taiwu Yu led eQorts in phase ﬁeld modeling and defect generation during
martensitic transformations. Dr. Yu received his Ph.D. in 2021, worked at ThermoCalc (US)
and then joined Ningbo Materials Research Lab (Ningbo, China) in May 2025. PI-Anderson
and graduate student Daniel Hong have led experimental and computational methods to
characterize ion implanted NiTi and ODS NiTi by developing microstructural ﬁnite element
tools closely coupled with nanoindentation characterization. Mr. Hong is expected to
complete his PhD studies in the Autumn semester of 2025. Additional personnel involved in
collaborations funded externally from this award include Prof. J. Wharry (Purdue University),
Postdoctoral Fellow C. Yang (Purdue University), Graduate Student H. Sriram (Ohio State
University, now Questek Innovations), Postdoctoral Fellow X. Gao (Ohio State University,
now Nanjing Zhongke Shenguang Technology Co., Ltd), Graduate Student L. Feng (Ohio State
University, now Lawrence Livermore Laboratory), Graduate Student Y. Gao (Ohio State
University, now Jilin University), Graduate Student Y. Zheng (Ohio State University, now
University of Nevada Reno) L. Casalena (Thermo Fisher Scientiﬁc), K. Hattar (University of
Tennessee Knoxville, formerly Sandia National Lab), and N. Li (Los Alamos National Lab)

7. Publications
A. Hinojos, D. Hong, H. Sriram, L. Feng, C. Yang, J.P. Wharry, X. Gao, K. Hattar, N. Li, J.E.
SchaQer, Y. Wang, M.J. Mills, P.M. Anderson, Taming the Pseudoelastic Response of Nitinol
Using Ion Implantation, Scripta Materialia 226 (2023) 115261.
https://doi.org/10.1016/j.scriptamat.2022.115261.

Q. Liang, J. Wang, D. Wang, X. Ding, Y. Wang, M.J. Mills, Novel sub-grain structures in B2 of a
cold-rolled TiNi shape memory alloy with unique property, Acta Materialia 284 (2025)
120629. https://doi.org/10.1016/j.actamat.2024.120629.

Q. Liang, S. Zhao, C. Liang, T. Zhao, D. Wang, X. Ding, S. Li, Y. Wang, Y. Zheng, X. Ren, M.
Mills, Y. Wang, Strain states and unique properties in cold-rolled TiNi shape memory alloys,
Acta Materialia 231 (2022) 117890. https://doi.org/10.1016/j.actamat.2022.117890.

 17/18

T. Yu, Y. Gao, L. Casalena, P. Anderson, M. Mills, Y. Wang, H-phase precipitation and its
eQects on martensitic transformation in NiTi-Hf high-temperature shape memory alloys,
Acta Materialia 208 (2021) 116651. https://doi.org/10.1016/j.actamat.2021.116651.

8. Publications in Preparation
Scripta Material: D. Hong, A. Bezold, D. Xie, N. Li, O. Benafan, M. Mills, P. Anderson.
Stabilization of mechanical response in Oxide Dispersion Strengthened Additively
Manufactured NiTi Shape Memory Alloy (Binary/Ternary AM NiTi)

Acta Material: D. Hong, P. Anderson. Deformation Regimes in Shape Memory Alloys in
Finite Element and Experimental Spherical Indentation (Novel Spherical Indentation
Analysis)

 18/18
