Repository: Joshuv-AI/antarctic-labs

# Antarctic Labs

Production: https://antarctic-labs.com
Repository: https://github.com/Joshuv-AI/antarctic-labs

This repository is the production website for Antarctic Labs — a React/Vite
single-page app with Cloudflare Pages Functions, deployed by Cloudflare
Pages from the `main` branch.

## What the site is

The site's center of gravity is the **Tower of Babel**, a preservation
library of hosted full-text works — 600,320 entries as of 2026-10-28 —
spanning sacred texts, classics, declassified records, papers, law, and
more, every entry a real hosted text (no metadata-only placeholders).

- `/tower-of-babel` — the library landing

File: doe-osti-2589119-cyclic-olefin-copolymer-based-alkaline-e.txt (part 1 of 2)
Final Scientific Technical Report

 Cyclic Olefin Copolymer based Alkaline Exchange Polymers and Reinforced Membranes

Award Number: DE-EE0008432
Sponsoring Agency: US DOE
Lead Recipient: Rensselaer Polytechnic Institute
Team Partner: Los Alamos National Laboratory

Program Manager: Donna Ho

Principal Investigator: Dr. Chulsung Bae Ford Foundation Professor, baec@rpi.edu, (518) 276-
3783)
Contract Administrator: Mary Ellen Mainello

Reporting Period: October 1, 2018 – October 30, 2023

Acknowledgement: This material is based upon work supported by the U.S. Department of
Energy’s Office of Energy Efficiency and Renewable Energy (EERE) under the Hydrogen and
Fuel Cell Technologies Office Award Number DE-EE0008432.

Disclaimer: This report was prepared as an account of work sponsored by an agency of the
United States Government. Neither the United States Government nor any agency thereof, nor
any of their employees, makes any warranty, express or implied, or assumes any legal liability or
responsibility for the accuracy, completeness, or usefulness of any information, apparatus,
product, or process disclosed, or represents that its use would not infringe privately owned
rights. Reference herein to any specific commercial product, process, or service by trade name,
trademark, manufacturer, or otherwise does not necessarily constitute or imply its endorsement,
recommendation, or favoring by the United States Government or any agency thereof. The views
and opinions of authors expressed herein do not necessarily state or reflect those of the United
States Government or any agency thereof.

 1

 Table of Contents

Acknowledgements ..........................................................................................................................1
Table of Figures/Tables ..................................................................................................................3
Public Executive Summary ..............................................................................................................5
Accomplishments and Objectives ....................................................................................................6
Project Results and Discussion ......................................................................................................17
Significant Accomplishments and Conclusion ..............................................................................25
Project Outputs...............................................................................................................................27
Project Team and Roles .................................................................................................................28

 2

 Table of Figures/Tables

Table 1. Technical metric list, proposed targets, and achievements of the project.

Figure 1. 1H NMR spectroscopic analysis of COC polymer.

Scheme 1. Synthetic route for crosslinked COC AEMs, XLz-COCx-2TMA-y (x = PhNB mol% in
repeating unit, y=ion exchange capacity, z=degree of crosslinking).

Table 2. Ion Exchange Capacity (IEC), In-plane Swelling, Mechanical properties and Ion
Conductivity.

Figure 3. (a) ORR chronoamperometry of Pt RDE in 0.5 M BTMAOH at 1.0 V vs. RHE. (b) Cyclic
voltammogram of Pt RDE in 0.5 M BTMAOH at 50 mV/s before and after the ORR
chronoamperometry (c) ORR polarization curves of Pt RDE in 0.5 M BTMAOH at 20 mV/s before
and after the ORR chronoamperometry (d) 1H NMR spectra comparison of the BTMAOH
electrolyte before and after the ORR chronoamperometry. Inset scheme shows the proposed phenyl
oxidation is shown. (e) Aryl proton oxidation conversion of 0.5 M BTMAOH as a function of time
and cell potential.

Figure 4. Fuel cell performance data of XL40-COC40-2TMA-2.4-PE reinforced membrane.

Table 3. Summary of target values of project and properties of R-XL20-COC-2N-2.2-PE
membrane.

Figure 5. (a) Optical image of PE substrate, (b) surface and (c) cross-sectional SEM images of PE
substrate, (d) optical image of R-XL20-COC-2N-2.2-PE membrane, (e and f) surface and (g)
cross-sectional SEM images of R-XL20-COC-2N-2.2-PE membrane.

Figure 6. (a) Reflectivity curves of Pt in 0.1 M TEAOD in D2O as a function of potential after a
4.5-hour potential hold. (b) Reflectivity curves of Pt in 0.1 M TEAOD in D2O as a function of
potential hold time interval. (c) SLD profiles as a function of distance from the surface from fitting
the experimental NR data from b). (d) Comparison of the mass of co-ascorbates as a function of
cell potential and time. Vertical error bars are standard deviation between several fits.

Figure 7. AEM fuel cell performance of MEA at 80 °C and 100% relative humidity in H2/O2 and
10 psi backpressure employing reinforced membrane R-XL20-COC-2N-2.2-PE.

Figure 8. Performance and durability of AEM water electrolyzers. (a) Single-cell performance
comparison of R-XL20-COC-2N-2.2-PE and commercial PiperION membranes at 80 °C. (b)
Nyquist plots at 1.75 Vcell for both electrolyzers. (c) Durability test at a constant current of 1.0
A/cm² over 100 hours. (d) Polarization curves obtained after the durability test and following a 24-
hour rest period. (e) Nyquist plots corresponding to the polarization curves at 1.75 Vcell.

Figure S1. Synthetic route for cyclic olefin copolymers and their bromoalkyl functionalization.

 3

Figure S2. 1H NMR spectra (in CDCl3, 500 MHz) of (a) PhNB monomer, (b) COC-Ph polymer,
and (c) dibromoalkylated polymer COC-2Br.

Table S1. Properties of COC polymer alkylation reactions.

Table S2. Properties of non-reinforced and pore-filled reinforced COC AEMs.
Figure S3. (a) Hydroxide conductivity for non-reinforced and pore-filled reinforced COC AMEs
as a function of temperature, where the Ea was calculated from the slope of the linear regression
and (b) conventional conductivity-vs.-temperature.

Figure S4. (a) Optical image of PE substrate, (b) surface and (c) cross-sectional SEM images of
PE substrate, (d) optical image of R-XL20-COC-2N-2.2-PE membrane, (e and f) surface and (g)
cross-sectional SEM images of R-XL20-COC-2N-2.2-PE membrane.

Table S3. Tensile stress-strain curves of non-reinforced COC membranes, PE pore-filled
reinforced membranes, and the state-of-the-art AEMs based on polynorbornenes.
Figure S5. (a) Tensile stress-strain curves of non-reinforced COC membranes and PE pore-filled
reinforced membranes with various IECs (condition: 50% relative humidity and 50 °C), (b)
Thermogravimetric analysis data for PE substrate, COC-2Br polymer, XL20-COC-2N-2.1 (non-
reinforced), and R-XL20-COC-2N-2.2-PE (reinforced with PE substrate) membranes.

Figure S6. Alkaline stability test results of R-XL20-COC-2N-2.2-PE membrane in 1M NaOH
solution at 95 oC for 1000 hours.

Figure S7. Performance and durability of AEM water electrolyzers. (a) Single-cell performance
comparison of R-XL20-COC-2N-2.2-PE and commercial PiperION membranes at 80 °C. (b)
Nyquist plots at 1.75 Vcell for both electrolyzers. (c) Durability test at a constant current of 1.0
A/cm² over 100 hours. (d) Polarization curves obtained after the durability test and following a 24-
hour rest period. (e) Nyquist plots corresponding to the polarization curves at 1.75 Vcell. Details
of MEA components are provided in the experimental section.

 4

 Public Executive Summary

In this project, a team of researchers from Rensselaer Polytechnic Institute developed high-
performance, low-cost alkaline conductors which can improve efficiency and lower cost of energy
storage and conversion technology. The Rensselaer Polytechnic Institute team has developed a
highly ion conductive, chemically stable, and mechanically durable alkaline membrane materials.
Such membranes will serve as a critical component in electrochemical devices when energy is
generated from renewable sources (e.g., sun and wind) or hydrogen fuel. The use of alkaline
membrane in electrochemical reactions allows us to replace expensive platinum catalysts with less
expensive, earth abundant metals as catalysts, offering huge economic advantages in renewable
energy technology.

 5

 Background and Objectives
This award allowed Rensselaer Polytechnic Institute (RPI) team to demonstrate a number of key
objectives in development and commercialization potential of anion exchange membranes (AEMs).
The focus of the project was on development of low cost, highly conductive, chemically stable,
mechanically robust hydrocarbon-based hydroxide ion conducting AEMs that could serve as a
standard membrane material in AEM water electrolyzers and/or AEM fuel cells with the following
works:
 • Develop next generation high-performance, low-cost AEMs
 • Synthesize a series of quaternary ammonium (QA)-functionalized cyclic olefin copolymers
 (COCs) having high anion conductivity, and high mechanical and chemical stabilities.
 • Prepare reinforced composite AEMs by impregnating QA-functionalized COCs into
 mechanically robust matrix.
 • Investigate the interfacial behavior of COC ionomer and catalysts using rotating disk
 electrode and microelectrode setups.

Table 1 shows the ultimate target values and membrane properties of the RPI’s latest AEM sample.
The obtained membrane has reached project target values of all metrics; hydroxide conductivity
(127 mS/cm at 80oC), swelling ratio (8±1% at 30oC), tensile stress (50 MPa) with great elongation
property (248±11% of strain at 50oC and 50 % RH). The result of alkaline stability (1M NaOH,
95 oC) for 1000 h reached the target value (<1%). Area specific resistance (ASR) value from fuel
cell test was 0.04 Ω cm2 which meets the ultimate target (less than 0.05 Ω cm2).

Table 1. Technical metric list, proposed targets, and achievements of the project.
 Go/No-Go Ultimate
 Technical Metrics Achievement
 Target Target
 1. Hydroxide conductivity (in-plane, 80
                                                60 mS/cm        ≥120 mS/cm         127±6 mS/cm
 °C)
 2. Alkaline stability (1M NaOH, 95 °C)        500 h, <3%       1000 h, ≤3%        1000 h, <1%
 3. Tensile strength at break (50 °C, 50%
                                                 25 MPa            ≥50 MPa            50 MPa
 RH)
 4. Elongation at break (50 °C, 50% RH)            35%              ≥70%             248±11%
 5. Swelling ratio (OH- form, 30 °C)               20%              ≤10%             8±1%
 6. Areal specific resistance (80 °C; in
                                                   0.1 Ω cm2    ≤0.05 Ω cm2        0.04 Ω cm2
 fuel cell)

 A List of Key Tasks, Milestones and Performance Delivered
Budget Period 1
Task 1.0: Preparation of COC AEMs
 Subtask 1.1: Synthesis of COCs: Various types of metallocene catalysts will be evaluated
 for copolymerization of ethylene and norbornene and cyclic olefins. Milestone 1.1:
 Polymer synthesis with high molecular weight (>100 kg/mol), ethylene composition (10–
 50 mol%), and reaction yield (>5 g/batch).

 6

 Actual Performance: This milestone of polymer characterization was 100% completed
 on March 31, 2021. Tg tunable Ethylene-phenyl norbornene copolymer was successfully
 synthesized using Zr catalyst [(EBI)ZrCl2]. Mol% of PhNB is 16 – 40 mol% and catalyst
 activity is 2.87-5.42 x 106 g/mol·h. Please see below Figure 1 for 1H NMR characterization
 data of COC polymer.

 +

Figure 1. 1H NMR spectroscopic analysis of COC polymer.

 Subtask 1.2: Friedel-Crafts bromoalkylation of COCs: To introduce a TMA
 functionality to the synthesized COCs, the polymers will be first reacted with
 bromoalkylated alcohols using an acid catalyst to install –(CH2)5Br precursor moiety to the
 phenyl ring of COC side chain. Milestone 1.2: Optimization of synthetic process that gives
 degree of functionalization (30–90% of phenyl ring) and reaction yield (>5 g/batch).
 Actual Performance: This milestone of analysis of bromide concentration in the polymer
 was 100% completed on March 31, 2021. Scheme 1 shows the overall synthetic route for
 COC-2TMA using dibrominated tert-alcohol. The branched di-cation group structure was
 incorporated into to form COC-2Br. COC-Ph with 40 mol % of PhNB (COC40) was
 functionalized with 2TMA cation group and crosslinked using a diamine crosslinker,
 N,N,N′,N′-tetramethyl-1,6-hexanediamine, to synthesize XL40-COC40-2TMA-12.4 (IEC
 = 2.4 mequiv./g) (see below Table 1 from Q report of March 31, 2021).

Scheme 1. Synthetic route for crosslinked COC AEMs, XLz-COCx-2TMA-y (x = PhNB mol% in
repeating unit, y=ion exchange capacity, z=degree of crosslinking).

 7

 OH N
 1. N
 Br Br

                     CF3SO3H,                                        2. N(CH3)3
 3. NaOH aq. OH
 N
 Br OH
 COC-Ph COCx-2Br N
 Br

 XLz-COCx-2TMA-y

 Subtask 1.3: Ionic functionalization of trimethylamine: Once precursor COCs
 containing –(CH2)5Br side chain is obtained from Subtask 1.2, the alkyl bromide group of
 the polymer will be converted to QAs by reaction with appropriate amine substrates. In this
 budget period, we plan to make COC-TMA (illustrated as 1st generation in Figure S1).
 Milestone 1.3 Optimization of polymer functionalization that affords AEMs with IEC =
 1.5–2.5 mequiv./g and satisfy the 50% Technical Metrics of item 1 through 5 of Table 1.
 Actual Performance: This milestone of IEC confirmation was 100% completed on March
 31, 2021 (see above Table 1 from Q report of March 31, 2021). As shown below Table 1,
 COC-Ph with 29 mol % of PhNB (COC29) was functionalized with 2TMA cation group
 and crosslinked using a diamine crosslinker, N,N,N′,N′-tetramethyl-1,6-hexanediamine, to
 synthesize XL100-COC29-2TMA-1.9 (IEC = 1.9 mequiv./g) (see entry 1 of below Table
 2).

 Table 2. Ion Exchange Capacity (IEC), In-plane Swelling, Mechanical properties and Ion
 Conductivity.
 IEC(mequiv./g) In- OH- σ (mS/cm)
 Degree Mw, COC- plane Elongati
 of 2Br 1 Titrati swellin Tensile on at
 Samples H NMR Stress
 crosslin (g/mol x on g a break
 30 ° 60 ° 80 °
                                (COC-                     (MPa)
               king    10-3)             (mem     (%,               (%)a    C     C     C
 Br)
 br) OH )-

  XL100-
  COC29-
2TMA-1.9
              100%          109           1.89       1.87        20                21   94       53        85        105
 (non-
reinforced)
 (2QFY20)
 XL10-
  COC46-
2TMA-3.0-     10%               64        3.0        2.63        12                30   165      26        43        63
 PE
 (1QFY21)
 XL40-
  COC46-
              40%               64        3.0        2.76        11                35   83       33        51        66
2TMA-3.0-
 PE

 8

(1QFY21)
  XL40-
 COC40-
2TMA-2.4-     40%         149         2.4       1.79      11        51       195     39      69        102
 PE
(2QFY21))
 Go/no-go
 decision       –b        –b          –b         –b       20        25       35       –b     –b        60
  target
 Ultimate
                –b        –b          –b         –b       10        50       70       –b     –b        120
  Target

 Task 2.0: Reinforced composite membranes: Anion exchange polymer resins developed from
 Task 1 will be dissolved in a range of solvents and impregnated into a porous mesh using a number
 of additives such as surfactant. Milestone 2.0: Fabrication of more than one defect-free reinforced
 membranes with targeted thickness levels (25, 20 m).
 Actual Performance: This milestone of reinforced membrane analysis was 100% completed on
 March 31, 2021. As shown above Table 1, COC-Ph with 40 mol % of PhNB (COC40) was
 functionalized with 2TMA cation group and crosslinked using a diamine crosslinker, N,N,N′,N′-
 tetramethyl-1,6-hexanediamine, to synthesize XL40-COC40-2TMA-2.4 (IEC = 2.4 mequiv./g)
 (see entry 4 of Table 2).

 Task 3.0: Ex-situ characterization of polymers & composite membranes: Several key
 membrane properties of both COC polymers and reinforced composites will be evaluated in
 comparison to the metrics of Table S1. Milestone 3.0: Development of reinforced AEMs with IEC
 = 1.5–2.5 mequiv./g and satisfy the 50% Technical Metrics of item 1 through 6.
 Actual Performance: This milestone of membrane property characterization was 100%
 completed on March 31, 2021. As shown above Table 1, COC-Ph with 40 mol % of PhNB (COC40)
 was functionalized with 2TMA cation group and crosslinked using a diamine crosslinker,
 N,N,N′,N′-tetramethyl-1,6-hexanediamine, to synthesize XL40-COC40-2TMA-2.4 (IEC = 2.4
 mequiv./g) (see entry 4 of Table 2).

 Task 4.0: Ionomer-hydrogen oxidation catalyst interface: Commercial and in-house
 synthesized Pt-based and Ni-based catalysts will be used for measuring HOR activities in RDE
 and microelectrode. Milestone 4.0: Identification of more than one HOR catalysts for AEM fuel
 cell tests in Task 9.
 Actual Performance: This milestone of HOR activities characterization was 100% completed on
 March 31, 2021. From LANL’s alkaline membrane fuel cell project, we have learned that the
 catalyst-ionomer interaction at the AEM fuel cell anode may impact the long-term stability. Thus,
 we investigated to look at the possible interaction factor that may impact the AEM fuel cell
 performance and durability. We performed the rotating disk electrode tests in 0.5 M
 benzyltrimethyl ammonium hydroxide (BTMAOH) at 1.0 V vs. RHE. The ORR current slightly
 decreased from 0.06 to 0.003 μA over the 100-h test. The cyclic voltammogram (CV) after the
 chronoamperometry was similar, but slightly more oxidative current at > 0.8 V was observed after
 100-h chronoamperometry (Figure 3b). 1H NMR spectra of the BTMAOH solution taken at the

 9

initial, 1 h, 24 h, 48 h, 72 h, and 100 h. The 1H NMR spectra of the BTMAOH obtained from the
electrolyte during the chronoamperometry retained all characteristic peaks ca. ammonium C-H
bond (A) at 2.8 ppm, benzylic C–H bond (B) at 4.2 ppm, and aromatic C–H bond (Ar) at 7.4 ppm.
The 1H NMR spectra also show that a small and broad new peak centered at 5.68 ppm gradually
evolved while the peak corresponding to aromatic C–H gradually decreased (Figure 3d). The peak
at 5.68 ppm was assigned to the phenolic proton. The relatively high chemical shift of the phenolic
proton peak compared to that in non-substituted phenol suggests that the oxidation occurred on the
aryl protons in the two ortho-positions relative to the trimethylammonium substituent group as
shown in Figure 3d inset. In the previous study, the same analysis was conducted with 0.1 M
BTMAOH after exposing the electrolyte to Pt electrode at 1.6 V vs. RHE for 5 h.32 The 1H and
13C NMR analyses detected no phenolic compound but a relatively more highly oxidized
hydroquinone compound. This result suggests that at the ORR potential (1.0 V vs. RHE), acidic
phenol instead of hydroquinone may be formed as a result of phenyl group oxidation. We have
conducted the same experiments at 0.8 and 0.6 V vs. RHE and calculated the percent aryl proton
oxidation as a function of time (Figure 3e). For the BTMAOH exposed at 1.0 V vs. RHE, the
percent of aryl proton oxidation reached to 20% after 100 h chronoamperometry. The aryl proton
oxidation rate decreases as the cell potential decreases. As a result, at 0.6 V vs. RHE, negligible
oxidation occurred during 100-h chronoamperometry. We believe this phenol formation can
impact negatively on AEMFC performance and durability.

Figure 3. (a) ORR chronoamperometry of Pt RDE in 0.5 M BTMAOH at 1.0 V vs. RHE. (b)
Cyclic voltammogram of Pt RDE in 0.5 M BTMAOH at 50 mV/s before and after the ORR
chronoamperometry (c) ORR polarization curves of Pt RDE in 0.5 M BTMAOH at 20 mV/s before
and after the ORR chronoamperometry (d) 1H NMR spectra comparison of the BTMAOH
electrolyte before and after the ORR chronoamperometry. Inset scheme shows the proposed phenyl
oxidation is shown. (e) Aryl proton oxidation conversion of 0.5 M BTMAOH as a function of time
and cell potential.

Budget Period 1 Go/No-Go Decision Point:
Demonstration of polymer AEMs that satisfy 50% of metric IDs 1 - 6 of Table 1:

 10

hydroxide conductivity > 60 mS/cm, alkaline stability <3% in 500 h, tensile strength at break
>25 MPa, elongation at break >35%, swelling ratio <20%, area specific resistance <0.1 Ω cm2
Actual Performance: This milestone of ex-situ membrane characterization was 100% completed
on March 31, 2021. XL40-COC40-2TMA-2.4-PE reinforced membrane of Table 2 (entry 4) met
all metrics listed in Table 1. In addition to characterization data included in Table 2, the reinforced
membrane showed less than 2% change in IEC after alkaline stability test in 1M NaOH solution
at 95 ºC for 500 h. It also showed ASR = 0.08 W cm2 (HFR – 0.02 (electronic resistance) which
surpass the ASR Go/No-Go target (0.1 W cm2).
 0.4
                     1.0                                                          1.0                                                                                                      10 psi
 30 psi

 0.8 0.8 0.3

 Power Density (W/cm2)

 HFR (Ω cm2)
 0.6 0.6
 voltage (V)

 0.2

 0.4 0.4

 0.1
 0.2 0.2

 10 psi
 30 psi
 0.0 0.0
 0.0
                           0.0   0.5             1.0             1.5            2.0
                                                                                                                                          0.0        0.5             1.0             1.5            2.0
 2
 Current Density (A/cm )
 Current Density (A/cm2)

Figure 4. Fuel cell performance data of XL40-COC40-2TMA-2.4-PE reinforced membrane.

Budget Period 2
Task 5.0: Ionic functionalization of COCs (M19-M27): Synthesis of COC-N2 and COC-ASU
(illustrated as 2nd and 3rd generations, respectively, in Figure S1). Milestone 5.0 Optimization of
polymer functionalization that affords AEMs with IEC = 1.5–2.5 mequiv./g and satisfy the 75%
Technical Metrics of item 1 through 5 of Table S1.
Actual Performance: This milestone of IEC confirmation was 100% completed on September 30,
2023. Table 3 shows the ultimate target values and membrane properties of the RPI’s latest AEM
sample. The obtained membrane has reached project target values of all metrics; hydroxide
conductivity (127 mS/cm at 80oC), swelling ratio (8±1% at 30oC), tensile stress (50 MPa) with
great elongation property (248±11% of strain at 50oC and 50 % RH). The result of alkaline stability
(1M NaOH, 95 oC) for 1000 h reached the target value (<1%). Area specific resistance (ASR)
value from fuel cell test was 0.04 Ω cm2 which meets the ultimate target (less than 0.05 Ω cm2).

Table 3. Summary of target values of project and properties of R-XL20-COC-2N-2.2-PE
membrane.

 Technical Metrics Ultimate Target 4QFY23
 1. Hydroxide conductivity (in-plane, 80 °C) 120 mS/cm 127±6 mS/cm
 2. Alkaline stability (1M NaOH, 95 °C) 1000 h, <3% In progress
 3. Tensile strength at break (50 °C, 50% RH) 50 MPa 45±1 MPa
 4. Elongation at break (50 °C, 50% RH)                                                                                                            70%                                192±8%

 11

 5. Swelling ratio (OH- form, 30 °C)                         10%                   8±1%
 6. Areal specific resistance (80 °C; in fuel cell) 0.05 Ω cm2 0.04 Ω cm2

Task 6.0: Reinforced composite membranes (M19-M27): Anion exchange polymer resins
developed from Task 5.0 will be dissolved in a range of solvents and impregnated into a porous
mesh using a number of additives such as surfactant. Milestone 6.0: Fabrication of more than one
defect-free reinforced membranes with targeted thickness levels (15 m).
Actual Performance: This milestone of reinforced membrane analysis was 100% completed on
September 30, 2023. Please see Figure 5 and Table 3 for a summary of reinforced membrane data.

Figure 5. (a) Optical image of PE substrate, (b) surface and (c) cross-sectional SEM images of PE
substrate, (d) optical image of R-XL20-COC-2N-2.2-PE membrane, (e and f) surface and (g)
cross-sectional SEM images of R-XL20-COC-2N-2.2-PE membrane.

Task 7.0: Ex-situ characterization of polymers & composite membranes (M19-M27): Several
key membrane properties of both COC polymers and reinforced composites will be evaluated in
comparison to the metrics of Table S1. Milestone 7.0: Development of reinforced AEMs with IEC
= 1.5–2.5 mequiv./g and satisfy the 100% Technical Metrics of item 1 through 6.
Actual Performance: This milestone of membrane property characterization was 100%
completed on September 30, 2023. Please see Figure 5 and Table 3 for a summary of reinforced
membrane data.

Task 8.0: Ionomer-oxygen reduction catalyst interface (M19-M21): Commercial and in-house
synthesized Pt-based and N-doped carbon based catalysts will be used for measuring ORR
activities in RDE and microelectrode. Milestone 8.0: Identification of more than one ORR
catalysts for AEM fuel cell tests in Task 9.
Actual Performance: This milestone of ORR activities was 100% completed on June 30, 2023.
LANL team investigated the interaction between the tetramethylammonium hydroxide (TMAOH)
and Pt catalyst using neutron reflectometry. The rotating disk electrode experiments showed that

 12

the current density of Pt rapidly dropped at hydrogen oxidation potentials due to
tetramethylammonium hydroxide (TMAOH)-water co-adsorption. Subsequent neutron
reflectometry in 0.1 M TMAOD/D2O reveals that the thickness of the co-adsorbed layer increased
to 18 Å after 10.5 hour-exposure at 0.1 V vs. RHE (Reverse Hydrogen Electrode). The scattering
length density analysis revealed that the TMAOD to water ratio in the co-adsorbed layer was 4.5,
which was significantly higher than the reported highest TMAOH concentration in aqueous
solution. In this quarter, we will keep continuing this adsorption behavior with bulkier cation, ca.
tetraethylammonium, to investigate the cationic structural impact on adsorption behavior.
Figures 6a and 6b show the reflectivity curves of the Pt electrode in TEAOD/D2O. Like the
TMAOD/D2O case, at 0.1 V, the reflectivity changes progressively from its highest value at 1.5-
hours, followed by the 4.5, 7.5, and 10.5-hour curves. The corresponding SLD profiles are given
in Figure 6c. However, the molecular ratio of TEAOD to D2O was calculated to 5.3 from the
average SLD of 0.62 ± 0.15 10-6 Å-2, which is similar to TMAOD. The mass of the co-ascorbates
(layer thickness × n) was plotted as a function of time at either 0.1 or 1.4 V vs. RHE (Figure 6d)
and compares TMA+, d-TMA+ and TEA+ cations. Note that the mass of the TEA+ in the co-
adsorbed layer was ~ 2-fold less than that of the TMA+. This result is consistent with previous
results that TEA+ has much lower adsorption energy on Pt surface due to the steric hindrance from
the bulky cation structure.

 a c 8

       1e-7                                        after 4.5 h                                                 1.5 hours
 6 4.5 hours
 7.5 hours
                                                                                             4                 10.5 hours
                                                                   SLD (10-6 Å-2)

 7
 No adsorption
 4
 RQ

 1e-8 2 6

 0 5
 0.1 V
 4
 0.3 V
 -2
                                                                                                                                                200          225     250      275
 1e-9
          0.00   0.02      0.04   0.06      0.08    0.10    0.12                              -50      0           50          100          150              200        250         300
 -1 -1
 Q (Å ) Depth into layer (Å )

 b d 100
                                                     at 0.1 V                                          TMA+
       1e-7                                                                                            d-TMA+
 80 TEA+
 Layer thickness (Å) × n

 +
 TMA at 1.4 V
 60
 RQ4

 1e-8
 40
 1.5 hours
 4.5 hours
                   7.5 hours                                                                 20
 10.5 hours
 1e-9 0
          0.00   0.02      0.04   0.06      0.08    0.10    0.12                                  0        2            4               6                8             10            12
                                  Q (Å-1)                                                                                            Time (h)
Figure 6. (a) Reflectivity curves of Pt in 0.1 M TEAOD in D2O as a function of potential after a
4.5-hour potential hold. (b) Reflectivity curves of Pt in 0.1 M TEAOD in D2O as a function of
potential hold time interval. (c) SLD profiles as a function of distance from the surface from fitting
the experimental NR data from b). (d) Comparison of the mass of co-ascorbates as a function of
cell potential and time. Vertical error bars are standard deviation between several fits.

 13

Task 9.0: Evaluation of COC AEMs in fuel cells (with PGM and PGM free catalyst)

 Subtask 9.1 MEA fabrication and fuel cell performance test (M19–M30): A combined
 effort in electrode optimization and processing technology will be applied to tailor
 fabrication of uniform electrodes with high catalyst utilization. Fuel cell performance of
 MEAs employing COC AEM and ionomers will be evaluated. Milestone 9.1: AEM fuel
 cell peak power density > 1 W/cm2 for a MEA employing COC AEM and low PGM or
 non-PGM loading catalysts (< 0.1 mgPt/cm2). Actual Performance: This milestone of fuel
 cell performance test of MEAs was 100% completed on June 30, 2023. R-XL20-COC-2N-
 2.2-PE, which shows high hydroxide ion conductivity and good dimensional and
 mechanical stability, was chosen for the fabrication of MEAs and subsequent assessment
 of fuel cell performance and its performance in H2/O2 fuel cells is presented in Figure 7.
 The fuel cell test was measured with 10 psi back pressure. The open circuit voltage (OCV)
 was measured at 1.01 V, indicating that the reinforced membrane exhibited a low level of
 fuel crossover. The peak power density reached to 1.2 W cm-2 at current density of 2.5
 A/cm2 with 10 psi back pressure. The area specific resistant (ASR) of R-XL20-COC-2N-
 2.2-PE is 0.04 Ω cm2 (HFR-0.02 (electronic resistance)). These results demonstrate that,
 due to low thickness (i.e., less than 30 mm), our COC-based PE-supported reinforced
 membranes afford low membrane ohmic resistance and good fuel cell performance.

 Figure 7. AEM fuel cell performance of MEA at 80 °C and 100% relative humidity in
 H2/O2 and 10 psi backpressure employing reinforced membrane R-XL20-COC-2N-2.2-PE.

 Subtask 9.2 AEM and AEM fuel cell durability (M22–M30): The overall goal of this
 task is to demonstrate the AEM stability and AEMFC durability with the new AEM and
 ionomer materials. Milestone 9.2: ASR ≤ 0.06  cm2 after 1000 h AEMFC operation at ≥
 60°C and constant current condition (0.6 A/cm2).
 Actual Performance: This milestone of AEM stability in AEM fuel cell test by monitoring
 HFR was 80% completed on June 30, 2023. While the team was pursuing fuel cell
 application of COC reinforced membrane, we found that our membrane has better potential
 for applications in water electrolyzer. Thus, our R-XL20-COC-2N-2.2-PE membrane was
 evaluated in AEM water electrolyzer to determine the membrane's performance and
 durability in water splitting reactions. As shown in Figure 8 (a), the MEA with R-XL20-
 COC-2N-2.2-PE achieved a current density of 2.24 A/cm² at 1.8 V, significantly

 14

outperforming commercial PiperION AEM (40 µm, Versogen) which reached 1.50 A/cm²
at the same voltage. In the Nyquist plots of Figure 8 (b), the MEA with R-XL20-COC-2N-
2.2-PE showed noticeably lower ohmic and charge transfer resistance than that with
PiperION AEM. The high ionic conductivity of R-XL20-COC-2N-2.2-PE membrane
contributed to its lower ohmic resistance. Furthermore, the reinforcement with a porous PE
support provides not only enhanced mechanical stability under water electrolyzer
conditions but also plays a key role in reducing resistance by lowering thickness of the
membrane. These factors were crucial in achieving high performance in AEM water
electrolyzers.
To assess stability of the reinforced COC AEM under device operating conditions, we
conducted a durability test of R-XL20-COC-2N-2.2-PE in AEM water electrolyzer MEAs
by applying a constant current test of 1 A/cm². The MEA exhibited a stable voltage profile
over 100 hours with a voltage decay rate of 0.13 mV h-1. (Figure 8 (c)), demonstrating the
robustness of the membrane. A comparison of the polarization curves before and after the
100-hour durability test revealed a notable current density loss immediately following the
test, which was largely recovered after a 24-hour rest period (Figure 8 (d)). This suggests
that the performance loss is recoverable and likely related to bubble formation 43.
Additionally, Nyquist plots confirm that the ohmic resistance of the MEA remained
unchanged after 100 hours of continuous operation, indicating good stability of the
membrane in water electrolysis (Figure 8 (e)). Overall, these results underscore not only
excellent membrane properties of our reinforced COC AEM but also its outstanding
stability and resilience, making it a strong candidate for advanced AEM water electrolyzer
systems.

 15

 Figure 8. Performance and durability of AEM water electrolyzers. (a) Single-cell
 performance comparison of R-XL20-COC-2N-2.2-PE and commercial PiperION
 membranes at 80 °C. (b) Nyquist plots at 1.75 Vcell for both electrolyzers. (c) Durability
 test at a constant current of 1.0 A/cm² over 100 hours. (d) Polarization curves obtained after
 the durability test and following a 24-hour rest period. (e) Nyquist plots corresponding to
 the polarization curves at 1.75 Vcell.

End of Project Goal: With successful completion of our project, we expect to develop high-
performance composite AEM materials that can satisfy all metric IDs 1 - 6 of Table 1.
Actual Performance: This milestone of membrane characterization was 100% completed on
June 30, 2023. Please see Figure 5 and Table 3 for a summary of reinforced membrane data.

 16

 Project Results and Discussion

 In this project, we have developed high-performance alkaline-stable anion exchange
membranes (AEMs) that could meet the requirements mentioned in Table 1 with (i) high ion
conductivity / low area specific resistance (ASR), (ii) robust chemical stability at high pH and
temperature (>80 °C), (iii) good mechanical properties (tensile strength and elongation), (iv)
conveniently scalable synthesis, and (v) low manufacturing cost. Although numerous AEMs have
been reported in literature, there is no AEM that satisfy all these criteria simultaneously until now.
Once promising polymer candidates are developed, their performance will be evaluated in
collaboration with team members at Los Alamos National Laboratory (LANL).

1. Synthesis of functionalized COC
 Figure S1 shows the synthesis route of functionalized COCs that are used as AEM in this
project. The monomer PhNB was conveniently synthesized by the Diels-Alder reaction of
dicyclopentadiene and styrene. Figure S2 (a) shows the 1H NMR spectrum of PhNB. The NMR
data confirmed that PhNB is composed of 80 % endo-phenyl norbornene and 20 % exo-phenyl
norbornene isomers. The chemical shifts at 6.8-7.2 ppm (peak a) were assigned to the 5 protons of
the aromatic ring while peaks b-g confirm the attachment of a phenyl ring to the norbornene unit.
COC-Ph was prepared by copolymerization of PhNB and ethylene under inert conditions. The
ethylene unit provides flexibility to the resulting copolymer, while the PhNB unit gives rigidity.
PhNB incorporation ratio in the copolymer (i.e., n/(m + n) in COC-Ph) could be controlled from
16 to 45 mol% by changing the feed ratio of two monomers. Glass transition temperature (Tg) of
COC-Ph increases as PhNB content of the copolymer increases. Metallocene catalyst [(EBI)ZrCl2]
was used for the polymerization of PhNB and ethylene, and it was activated by modified
methylaluminoxane (MAO) co-catalyst. The catalytic activity was ~3.0 x 106 g/mol Zr·h. As
expected, the metallocene catalyst afforded COC-Ph with high molecular weights. For example,
weight average molecular weight (Mw) of COC-2Br with n/(m + n) = 34 mol% and Br content =
2.2 mmol/g was 733,000 g/mol.
 Once COC-Ph was prepared, its aromatic rings were functionalized by Friedel-Crafts alkylation
using 1,7-dibromo-4-methylheptan-4-ol and triflic acid. The degree of functionalization in the
alkylation can be controlled by adjusting the amount of dibrominated tert-alcohol relative to the
phenyl group in COC-Ph, and it was calculated based on 1H NMR data (Figure 2 (c)) by comparing
the integral ratio of the proton signal of -CH2Br at 3.2-3.3 ppm (peak c) and the signal of aromatic
protons at 6.8-7.2 ppm (peak a). For example, COC-2Br with 38 % degree of functionalization
was obtained when 1.4 equivalent of 1,7-dibromo-4-methylheptan-4-ol was added relative to the

Figure S1. Synthetic route for cyclic olefin copolymers and their bromoalkyl functionalization.

 17

 Figure S2. 1H NMR spectra (in CDCl3, 500 MHz) of (a) PhNB monomer, (b) COC-Ph polymer, and (c) dibromoalkylated polymer

phenyl group. A summary of synthesis and molecular weight information of COC-2Br alkylation
reactions is listed in Table S1.

Table S1. Properties of COC polymer alkylation reactions.

 1,7-
 COC Degree of Pristine Alkylated
 Triflic dibromo Time
  Entry polymer functionalization COC-Ph COC-2Br
 acid (eq) alcohol (min)
              (eq)                                                          (%)            (Mw, kDa)        (Mw, kDa)
 (eq)

   (a)          1           0.5            0.8         10 (in ice)          23                 270              825

   (b)          1           0.5            0.8         20 (in ice)          26                 270             1022

   (c)          1           0.9            1.4         15 (in ice)          32                 255              693

 15 ice
   (d)          1           0.9            1.4                              31                 255              893
 + 15 RT

 15 ice
   (e)          1           0.9            1.4                              38                 270              950
 + 15 RT

2. Properties of non-reinforced COC membrane and pore-filled reinforced membranes

 18

 As summarized in Table S2, membrane properties of COC AEMs were studied by measuring
 ion exchange capacity (IEC), water uptake, swelling ratio in water, and hydroxide conductivity.
 The IEC values were obtained from Mohr titration and analysis of 1H NMR spectrum. For
 reinforced COC membranes in Table S2, the NMR IEC represents IEC of QA-functionalized COC
 (non-reinforced) from 1H NMR spectrum while the titration IEC represents IEC of polyethylene
 (PE)-supported reinforced membranes of the corresponding COCs by titration. As expected, the
 titration IECs of reinforced membranes are slightly lower than the calculated IEC from NMR due
 to additional mass of the PE substrate in reinforced membranes. As IEC values increase, water
Table S2S. Properties of non-reinforced and pore-filled reinforced COC AEMs.
 Calculated OH- Conductivity (mS/cm)
 IEC from Titration Water Swelling
 Entr
 Membranea 1H NMR IEC uptake ratio
   y                                                                                               30 oC       60 oC       80 oC
                                  (mequiv./g      (mequiv./g)        (%, OH-)      (%, OH-)
 )
  (a)      XL20-COC-2N-2.1             2.1          2.1±0.01          76±3           25±0          67±6       111±4       134±0

           R-XL20-COC-2N-
  (b)                                  2.4           2.2±0.1          62±2            8±1          46±9       79±18       127±6
 2.2-PE

           R-XL20-COC-2N-
  (c)                                  2.5           2.3±0.1          67±3           10±1          52±3       85±11       123±1
 2.3-PE

           R-XL20-COC-2N-
  (d)                                  2.7           2.5±0.0          73±10          11±2            –b          –b         –b
 2.5-PE
