Repository: Joshuv-AI/antarctic-labs

# Antarctic Labs

Production: https://antarctic-labs.com
Repository: https://github.com/Joshuv-AI/antarctic-labs

This repository is the production website for Antarctic Labs — a React/Vite
single-page app with Cloudflare Pages Functions, deployed by Cloudflare
Pages from the `main` branch.

## What the site is

The site's center of gravity is the **Tower of Babel**, a preservation
library of hosted full-text works — 600,320 entries as of 2026-10-28 —
spanning sacred texts, classics, declassified records, papers, law, and
more, every entry a real hosted text (no metadata-only placeholders).

- `/tower-of-babel` — the library landing

File: doe-osti-2589270-electrochemical-production-of-calcium-hy.txt
Electrochemical Production of Calcium Hydroxide from Calcium Carbonate

 Prabhu Ganesan, Zachary Tener, Steven Garner, Bryce Brechin, Hector Colon-Mercado, Matthew Gordon, Matthew Craps

  Objective Results 5 mA 10 mA 15 mA 25 mA
  Develop bipolar membrane based electrochemical cell for CaCO3 initial (g) 0.25 0.25 0.25 0.25 • Two-
  calcium hydroxide production from calcium carbonate. CaCO3 final (g) 0.19 0.178 0.228 0.231
 compartment
                                                                                                 CaCO3 converted (g)         60      72   22     19
  Introduction % converted 24 28.8 8.8 7.6 cells produced
  • Cement production involves the decomposition of Fisher brand filter paper (Q5) separator Ca(OH)2 with
 limestone (calcium carbonate) at high temperatures Total charge 125 mAh
 (~900°C) to produce CaO, a major constituent in Electrolyte: 1M NaNO3
 traces of CaCO3
 Portland cement (60-70%). Anode: Pt mesh and Na2CO3.H2O.
  • Our unique approach will eliminate the high Cathode: Pt coil
 temperature process and introduce a low-
 temperature electrochemical process to produce CaCO3: 250 mg placed at the bottom of the anode compartment
 Ca(OH)2 which can be converted into CaO through Initial pH = 7.0
 dehydration process. After CP
  • This program will allow SRNL to become a leading Anode: 0-1
 organization in an open and unexplored field that Cathode: 13-14
 Ni PTL- Fresh Ni PTL-Post run
 addresses many of the technical challenges.
 • Low current density favors higher conversion. At high
 current densities, recombination of H+ and OH- is
 Methods predominant compared to H+ is used up for CaCO3
 decomposition.
 • Longer duration at high acidic pH is necessary for
 effective Ca(OH)2 formation.
 Ni PTL Pt coil NiFeOx-2 NiFeReOx-2 CoFeO4 NiFeOx-3
                                                                                       CaCO3 initial (g)          0.25 0.25         0.25      0.25    0.25    0.25     • Post-run Ni PTL cathode showed Ca(OH)2
                                                                                       CaCO3 final (g)           0.167 0.129       0.138     0.107   0.065   0.054       product formation on the surface.
                                                                                       CaCO3 converted (g)       0.083 0.121       0.112     0.143   0.185   0.196
                                                                                       % converted                33.2 48.4         44.8      57.2      74    78.4
Schematic of multi-compartment electrochemical cell
 Total charge 250 mAh (10 mA)
 Electrolyte: 1M NaNO3
 Anode: Pt mesh
 Photograph of three- Cathode: listed in the graph
 compartment cell with Nafion CaCO3: 250 mg placed at the bottom of the anode compartment
 212 (cation exchange) and
 PiperION (anion exchange) • CoFeO4 and NiFeOx-3 showed >70% conversion when
 membranes. Fisher Q5 filter paper is used as the separator.

 Anode Ni PTL Pt coil NiFeOx-2 NiFeReOx-2 CoFeO4 NiFeOx-3
 + − • Maximum CaCO3 decomposition occurs from
𝟐𝑯𝟐𝑶 → 𝑶𝟐 + 𝑯 +𝟒𝒆 CaCO3 initial (g)
 CaCO3 final (g)
 0.25 0.25
                                                                                                                  0.004 0.056
 0.25
 0.036
 0.25
 0.09
 0.25
 0.055
 0.25
 0.037 3.5h to 10.5 h due to favorable pH for the
                                                                                       CaCO3 converted (g)        0.246 0.194      0.214       0.16   0.195   0.213
 decomposition at the anode (more acidic)
 Cathode % converted 98.4 77.6
 Total charge 250 mAh (10 mA)
                                                                                                                                    85.6         64      78    85.2

 − − Electrolyte: 1M NaNO3 Current and future work
 4𝑯𝟐𝑶 + 𝟒𝒆 → 𝟐𝑯𝟐 + 𝟒𝑶𝑯 Anode: Pt mesh
 Cathode: listed in the graph • Pre-treating Nafion® membrane in Ca2+ solution.
 Overall CaCO3: 250 mg placed at the bottom of the anode compartment
 Initial pH = 7.0
 After CP
 • Three- and five-compartment cell assembly and
 testing
𝟐𝑪𝒂𝑪𝑶𝟑 + 𝟒𝑯𝟐𝑶 Anode: 0-1 • Cement synthesis using induction process.
                                                                                                 Cathode: 13-14
 • Ni cathode showed the highest conversion NiFeOx-2
 • TEA/LCA of conventional and electrochemical
→ 𝟐𝑪𝒂 𝑶𝑯 𝟐 + 𝟐𝑯𝟐 + 𝑶𝟐 + 𝟐𝑪𝑶𝟐 and NiFeOx-3 cathodes. processes.
 • PiperION selectively transports OH- ions and helps
 Acknowledgement Ca(OH)2 formation.
 Document Number
 This work was supported by the Laboratory Directed Research and Development (LDRD) program within the Savannah River National SRNL-STI-2025-00630
 Laboratory (SRNL).

File: doe-osti-2589273-electrochemical-production-of-calcium-hy.txt
Title: ELECTROCHEMICAL PRODUCTION OF CALCIUM HYDROXIDE FROM CALCIUM CARBONATE

PI: Prabhu Ganesan

Summary Statement

Calcium hydroxide is electrochemically synthesized to address SRNL core competency of Creating Manufacturing & Energy
Solutions. This process is energy efficient compared to high temperature calcium carbonate decomposition to produce
calcium oxide for the cement industry. Ultrasonic dehydration coupled with induction heating can further reduce the
energy need for cement production.

Introduction

Electrochemical reactors are gaining traction for process intensification of existing manufacturing systems. However,
economies of scale have not historically favored electrochemical processes due to material and electricity costs. With
advances in technology, the transition to electrified chemical processing methods has become attractive to produce
Ca(OH)2 [1]. The proposed project targets the electrification of cement manufacturing. Portland cement is the most widely
produced man-made material in the world. The production of cement has many steps, however as shown in Figure 1, most
of the energy is consumed during the calcium carbonate decomposition (steps 5/6) [2-4]. If this step is carried out in some
other way (e.g., electrochemical), a significant reduction of energy costs can be achieved when renewable electricity is
used. The proposed project targets the electrification of cement manufacturing. Our electrochemical-based approach has
the potential to produce the most widely accepted product used in cements, thereby minimizing adoption risk. However,
for the electrification of CaCO3 decomposition process to become an attractive alternative, we carried out the following
tasks in year 1: (i) performed proof of concept of electrochemical reactions in two- and three-compartment cells, (ii)
optimized applied current for the conversion of CaCO3 into Ca(OH)2, (iii) carried out cathode selection studies using
PiperION and filter paper as separators and Pt anode in 1M NaNO3 electrolyte, (iv) developed technoeconomic analysis
based on the experimental results, and (v) designed a five-compartment cell and tested two- and three-compartment cells
using anion (PiperION), cation (Nafion®), and filter paper (Fisher Q5) as separators.

Approach

SRNL utilized its expertise in experimental electrochemistry and fuel cells to design and fabricate five-compartment
electrolysis cell to facilitate product (calcium hydroxide) and byproduct gas (H2, O2, and CO2) separation Figure 2.
Membrane selection studies showed PiperION membrane and Fisher Q5 filter paper are good candidate materials without
any structural degradation. The scanning electron microscopy (SEM) images shown in Figure 3 indicated Ca(OH)2 formation
inside the Nafion® 117 and Fumasep bipolar membranes resulting in cell failure. Chronopotentiometry experiments. The
inset in Error! Reference source not found. showed that low currents (5 and 10 mA) are preferred for the CaCO3
decomposition and at high currents (15 and 25 mA), recombination of H+ and OH- is a preferred reaction resulting in low
CaCO3 decomposition. X-ray diffraction results of the product Ca(OH)2 showed trace amounts of CaCO3, NaClO4, and
Na2CO3.H2O (Figure 5). Cathode screening studies were performed in H-cells using chronopotentiometry technique (10
mA) employing Pt mesh as the anode and 1M NaNO3 as the electrolyte. Ni PTL, NiFeOx, NiFeReOx, and CoFeO4 were used
as cathodes in 50 mL two-compartment glass cell using PiperION membrane and Fisher Q5 filter paper as separators
(Figure 6 a&b). Table 1 compares the conversion of CaCO3 in cells employing different cathode materials and Ni PTL and
NiFeOx electrodes showed 99 and 85% conversion when PiperION membrane was used as the separator.
Chronopotentiometry (at 10 mA) coupled with MicroGC experiment showed maximum CO2 evolved from the anode after
3.5h from the start of the experiment and continued until 10.5h (Figure 7).

 1

Accomplishments and results

 PiperION anion exchange membrane performed better compared to Nafion 117 cation exchange membrane and
 Fumasep bipolar membrane in two-compartment H-cells.
 X-ray diffraction of the product Ca(OH)2 showed the presence of traces amounts of CaCO3 and Na2CO3.H2O.
 Chronopotentiometry studies at different applied current showed that low currents (5 and 10 mA) favor Ca(OH) 2
 formation compared to high currents (>10 mA) which preferred recombination of H + and OH- ions to produce water.
 Electrode selection studies in H-cells showed the possibility of replacing Pt with inexpensive Ni or NiFeOx cathodes.
 Ni and NiFeOx showed 98 and 85% conversions, respectively.
 Chronopotentiometry coupled with microGC experiment showed maximum CaCO3 decomposition occurring from 3.5
 to 10.5 h from the start of the experiment due to favorable pH conditions at the anode. More pH monitoring
 experiments are planned in year 2 to verify this observation.
 Converted literature Techno-Economic Analysis (TEA) template [5] into flexible and accurate spreadsheet for the
 current project TEA.
 Resultant TEA includes CAPEX (capital expenditure) and OPEX (operating expenditure) costs as well as customizable
 fuel energy profiles for both the conventional heating and electrochemical processes. The TEA task progresses well in
 advance of Milestone 2.3’s proposed deadline (May 2026).

Peer-reviewed Publications
 None

Intellectual Property

 None

Collaborating Institutions/Universities

 University of South Carolina

Team Members

Zachary Tenera, Steven Garnera, Bryce Brechina, Matthew Crapsa, Hector Colon-Mercadoa, Matthew Gordon*, William
Mustainb

a
  Savannah River National Laboratory
b
  University of South Carolina
*
  Postdoctoral Researcher

References

 (1) Ellis L.D, Badel A.F, Chiang M.L, Park R.J, Chiang Y, Toward electrochemical synthesis of cement—An electrolyzer-
 based process for decarbonating, CaCO3 while producing useful gas streams Proc. Natl. Acad. Sci., 117 (23) 12584-
 12591.
 (2) Kohobhange S.P. Karunadasa, C.H. Manoratne, H.M.T.G.A. Pitawala, and R.M.G. Rajapakse, Thermal
 decomposition of calcium carbonate (calcite polymorph) as examined by in-situ high-temperature X-ray powder
 diffraction, J. Phys.Chem. Solids, 134, 21-28.
 (3) “Technology Roadmap - Low-Carbon Transition in the Cement Industry”, IAEA report (2019)
 (4) “Concentrating Solar-Thermal Power Fiscal Year 2022 Research, Development, and Demonstration Program”,
        DE-FOA-0002630.
 2

 (5) Zhang, Z, Mowbray B. A. W, Parkyn C. T. E, Waizenegger C, Williams A. S. R, Lees E. W, Ren S, Kim Y, Jansonius R.
 P, Berlinguette C. P, Cement clinker precursor production in an electrolyzer, Energy & Environ. Sci. 2022, 15 (12),
       5129-5136.

Figures

 Energy
 Step Description
 (kJ/kgclinker)
 65-125 ºC Varies on
 evaporation of free water feedstock
 400-650 ºC
 42.2 kJ/kg
 clay decomposition
 Preheater
                                                                                                500-650 ºC
 19.7 kJ/kg
 dolomite decomposition
 700-900 ºC
 alumina and iron oxide 207.2 kJ/kg
 reaction
 650-900 ºC
 Calciner 722.5
 calcium carbonate
  kJ/kg
 decomposition
                                                                                                 900-1,050 ºC         601.9
 Kiln calcite decomposition kJ/kg
                                                                                               1,300-1425 ºC
 69.3 kJ/kg
 sintering

 Figure 1. Conventional cement manufacturing [3] and associated energy needs [4] for different steps.

Figure 2. Schematic and photograph of five-compartment electrolysis cell to facilitate product and byproduct gas
separation (left). Photograph of three-compartment electrolysis cell that is currently under testing (right).

 3

Figure 3. Cross-sectional SEM images of PiperION anion exchange membrane (left), Nafion® 117 cation exchange
membrane (center), and Fumasep bipolar membrane (right). Ca(OH)2 formation within the membrane is noticed in
Nafion® 117 and Fumasep membranes while PiperION membrane showed Ca(OH) 2 layer on the membrane.

 7
 Cell 19 5 mA
                                           6                               Cell 21 10 mA
                                                                           Cell 23 15 mA
 5
 Cell voltage (V)

                                                                           Cell 22 25 mA
 4

 3

 2

 1

 0
                                               0   5   10         15      20      25       30
 Time (min.)
Figure 4. Chronopotentiometry curves at different applied current during electrochemical CaCO 3 decomposition in H-
cells. Anode: Pt mesh, cathode: Pt wire, electrolyte: 1M NaNO 3 (room temperature). CaCO3 % conversion is shown in the
inset.

 4

Figure 5. X-ray diffraction of Ca(OH)2 obtained from the electrochemical decomposition of CaCO3 in H-cells. Anode: Pt
mesh, cathode: Pt wire, electrolyte 1M NaClO4 (room temperature).

 (a) (b)

Figure 6. Chronopotentiometry curves of electrochemical CaCO3 decomposition using (a) Fisher Q5 filter paper and (b)
PiperION 40µm membrane as separators. Anode: Pt mesh, electrolyte 1M NaNO 3 (room temperature).

 5

Table 1. Comparison of different cathode materials in the CaCO 3 electrolysis cell utilizing fisher Q5 filter paper and
PiperION 40µm anion exchange membrane as separators in two-compartment H-cells.

 Fisher brand filter paper (Q5)

 Ni PTL Pt coil NiFeOx-2 NiFeReOx-2 CoFeO4 NiFeOx-3

                      CaCO3 initial (g)      0.25   0.25   0.25       0.25          0.25     0.25

                      CaCO3 final (g)        0.167 0.129 0.138        0.107         0.065    0.054

                      CaCO3 converted (g) 0.083 0.121 0.112           0.143         0.185    0.196

                      % converted            33.2   48.4   44.8       57.2          74       78.4

 PiperION 40µm anion exchange membrane

 Ni PTL Pt coil NiFeOx-2 NiFeReOx-2 CoFeO4 NiFeOx-3

                      CaCO3 initial (g)      0.25   0.25   0.25       0.25          0.25     0.25

                      CaCO3 final (g)        0.004 0.056 0.036        0.09          0.055    0.037

                      CaCO3 converted (g) 0.246 0.194 0.214           0.16          0.195    0.213

                      % converted            98.4   77.6   85.6       64            78       85.2

Figure 7. Chronopotentiometry and microGC results for the electrochemical CaCO3 decomposition. Anode: Pt mesh,
cathode: Pt wire, separator: PiperION 40µm membrane, electrolyte: 1M NaNO 3 (room temperature), and applied
current: 10 mA for 25h (250 mAh total charge).

 6
