Repository: Joshuv-AI/antarctic-labs

# Antarctic Labs

Production: https://antarctic-labs.com
Repository: https://github.com/Joshuv-AI/antarctic-labs

This repository is the production website for Antarctic Labs — a React/Vite
single-page app with Cloudflare Pages Functions, deployed by Cloudflare
Pages from the `main` branch.

## What the site is

The site's center of gravity is the **Tower of Babel**, a preservation
library of hosted full-text works — 600,320 entries as of 2026-10-28 —
spanning sacred texts, classics, declassified records, papers, law, and
more, every entry a real hosted text (no metadata-only placeholders).

- `/tower-of-babel` — the library landing

File: doe-osti-3000475-investigation-of-new-superconducting-mat.txt (part 1 of 22)
FINAL REPORT

Investigation of new superconducting materials for the
 next generation high-performance RF
  superconducting cavities for particle accelerators

 Lead institution: Old Dominion University Research Foundation
 4111 Monarch Way, Suite 204 Norfolk, Virginia 23508-2561
 Postal Address: P. O. Box 6369, Norfolk, Virginia 23508-0369

 Institution: Old Dominion University, Department of Physics, College of Science
 4600 Elkhorn Avenue, Norfolk, Virginia, 23529-0001

 PI: Prof. Alex Gurevich (ODU)
    Phone: (757)683-4394
 E-mail: gurevich@odu.edu

 Co-PI: Prof. Jean R. Delayen (ODU),

 Subcontracted Senior Investigator:
 Prof. Chang-Beom Eom (University of Wisconsin-Madison),

 Research Scientist
 Prof. Gianluigi Ciovati (ODU/JLab)

 Administrative Point of Contact: Mrs. Samantha Riggins
 Sr. Grant & Contract Administrator
                                     757-683-4293
 rfawards@odu.edu

 Funding opportunity announcement number: DE-FOA-0001358
 DOE/Office of Science Program Office: Office of High Energy Physics
 DOE/Office of Science Program Office Technical Contact:
    L.K. Len, (301)903-3233, lk.len@science.doe.gov
    PAMS LOI Tracking#: LOI-0000011474
 Research Area: (e) Advanced Technology Research and Development,
 Novel acceleration concepts

 1

 Executive summary

In this DOE-funded project DE-SC0010081-020 Old Dominion University (ODU) in collaboration with
University of Wisconsin (UW) and Jefferson Laboratory have investigated both experimentally and
theoretically electromagnetic response and losses in multilayered superconducting structures made of new
SRF materials which can push the field and Q performance limits of accelerating cavities.

The project was comprised of the following main thrusts:

 1. Growth and optimization of S-I-S multilayers, particularly Nb3Sn/Al2O3/Nb3Sn multilayers (UW
 group of Chang-Beom Eom (co-PI), graduate student Chris Sundahl and postdocs).
 2. Electromagnetic characterization of Nb3Sn films and multilayers (Alex Gurevich (Pi), Jean
 Delayen (co-PI), Paul Welander (SLAC), Gianluigi Ciovati (JLab), Pashupati Dhakal (JLab),
 graduate students Junki Makita and Harshani Senevirathne.
 3. Theory development (Alex Gurevich (PI), Takauki Kubo (visiting scholar), postdoc Ahmad
 Sheikhzada and graduate students Ahmad Sheikhzada and Manula Pathirana.

In the course of this project five graduate students have received their PhD degrees:

1. Ahmad Sheikhzada. Nonlinear dynamics of vortices in different types of grain boundaries, May 2017,
 ODU (adv. A. Gurevich).
2. Christopher Sundahl. Synthesis of superconducting Nb3Sn thin film heterostructures for the study of
 high-energy RF physics, November 2019, UW (adv. C-B Eom).
3. W. P. Manula Randhika Pathirana. Numerical calculation of losses of trapped vortices under strong
 RF Meissner current and DC superheating field in type-II superconductors, April 2021, ODU (adv. A.
 Gurevich).
4. Junki Makita. Multi-technique characterization of superconducting materials for particle accelerator
 applications. April 2022, ODU (adv. A. Gurevich).
5. Iresha Harshani Senevirathne. Measurements of magnetic field penetration of materials for radio
 frequency superconducting cavities. May 2023, ODU (adv. J. Delayen).

The project has resulted in 27 journal publications and 23 contributions in conference proceedings.
Different parts of this work have been presented by PIs, postdocs and graduate students at International
Conference on RF Superconductivity, International Workshop on Thin Films and New Ideas for Pushing
the Limits of RF Superconductivity, Applied Superconductivity Conferences, European Conference on
Applied Superconductivity, TESLA Collaborative meetings, International Workshops on Vortex Matter in
Superconductors, March and April Meetings of the American Physical Society, International Particle
Accelerator Conferences and others (see Appendix 1 for a full list). Recent reprints of journal publications
are appended.

Detail reports on each of these main thrusts are given below.

 2

 THRUST 1. Growth and optimization of S-I-S multilayers

 Growth of Nb3Sn films and multilayers and their
 materials characterization

 The UW team has advanced a technology of growing
 Nb3Sn films and Nb3Sn/Al2O3 multilayers onto 2” Al2O3
 wafers and Nb substrates suitable for the RF tests and
 patterning into stripline resonators. A representative
 geometry of multilayer samples deposited on a 200 nm
 thick Nb substrate is shown in Fig. 1.

 Shown in Fig. 2 is a schematic of Nb3Sn thin film
 deposition setup used by the UW group to produce
 Nb3Sn/Al2O3 multilayers grown on 2” Al2O3 wafers.
 These multilayers typically had the transition temperature
 Tc » 17-17.6 K close to the maximum Tc = 18.3 K of
 stoichiometric Nb3Sn. Both single films and S-I-S
 Fig. 1. Schematic of Nb3Sn/Al2O3 multilayer
 heterostructures on Al2O3 wafer. Back side of
 multilayers with thickness from 50 to 500 nm have been
 Al2O3wafer is coated with a thick Nb film grown. Details are given in Refs. [1,2].

 Fig. 2. Schematic of thin films deposition setup and sequential processing steps for Nb3Sn/ Al2O3 multilayer heterostructures.
 (a) Nb and Sn are sputtered onto Al2O3 substrate while heater element is powered on. (b) After allowing film to cool, Al2O3 is
 sputtered from a single stoichiometric Al2O3 target. Sample is heated again to anneal Al2O3. These two steps are repeated to
 produce multilayer samples.

A series of films was grown with fixed Nb flux (0.7 Å/s) and varying Sn flux (0.4–2.5 Å/s), and low-
temperature resistance measurements were carried out to find the window for this self-regulating
adsorption-controlled process. Given the dependence of Tc on Sn content in Nb3Sn, this growth rate roughly
corresponds to the boundary between two processing regimes. At lower flux, Sn evaporates from the film
faster than it can be incorporated, resulting in a Sn-deficient film. At higher flux, sufficient Sn is provided
to react with all available Nb, and only excess Sn re-evaporates. The dielectric Al2O3 interlayers were grown
after allowing Nb3Sn to cool down to < 400 C, using a single stoichiometric target with RF power at a rate

 3

 Fig. 3. Cross-sectional transmission electron microscopy images of Nb3Sn/Al2O3 multilayer heterostructures. (a) Low-
 magnification image of trilayer morphology. (b) EDS compositional mapping of Al and O showing no interdiffusion between
 Al2O3 and Nb3Sn. (c) High-magnification image of the interfaces between Al2O3 and Nb3Sn

of 1.8 nm/min without any further heating applied to the substrate. Depositing under these conditions
protects the SiC heater element from oxygen evolved during the sputtering process and prevents undesired
reactions with the Nb3Sn surface. This Nb3Sn/Al2O3 stack was then heated again to above 900 C, which
allows the Al2O3 to crystallize, and the process was repeated to grow heterostructures of up to three Nb3Sn
layers as shown in Fig. 2.

Shown in Fig. 3 is SIS sample with three Nb3Sn layers prepared for analysis by cross-sectional scanning
transmission electron microscopy (STEM). A low-magnification image (Fig. 3a) represents the morphology
and nanostructure of the stack. Each Nb3Sn layer is polycrystalline with irregular interfaces and grain size
is 20–100 nm along the film surface direction. The Al2O3 layers conform closely to the layer below but are
discontinuous along the Nb3Sn/Al2O3 interface. Despite the repeated thermal cycling during stacking, it
appears that the lower layers have not degraded in comparison to the top layer. The chemical stability of
these films is further confirmed by compositional mapping with energy dispersive spectroscopy (EDS) (Fig.
3b). Intensity of the Al Kα and O Kα peaks are mapped from the region shown on the left. Although the
Al2O3 layers are not continuous, Al and O are confined to the Al2O3 layers, and do not mix with the Nb3Sn
layers. The exception to this is the presence of O at the interface of the topmost Nb3Sn film with the
atmosphere, where ambient conditions are sufficient to cause a reaction. A capping Al2O3 layer could be
deposited to prevent this oxidation, but we did not use it for the multilayer samples described in this work.
The slight O signal in the Nb3Sn layers in Fig. 3b is due to the slight oxidation of the TEM specimen surface.
As our RF cavity measurements show, these Al2O3 layers do not contribute significantly to surface
resistance at low fields. A higher-magnification image of the S–I interface is shown in Fig. 3c. The atomic
structure of Nb3Sn is well preserved at the interface, suggesting that there is almost no diffusion or
intermixing from the Al2O3. The lower Nb3Sn grain orients the [023] direction normal to the film surface,
and this direction is also preserved in the upper Nb3Sn grain. This can occur when the upper Nb3Sn layer
deposits with the same epitaxial relationship to the underlying Al2O3 as the lower layer has with the Al2O3
substrate. This structure can also form when a Nb3Sn grain nucleates on top of a Nb3Sn surface exposed by
breaks in the discontinuous Al2O3 layer. X-ray diffractometry indicates that Nb3Sn grains in the second
layer have more random crystallographic orientation compared to the first layer.

 4

 Our dc transport measurements have shown that
 the Nb3Sn films capped with Al2O3 and annealed
 with no further deposition exhibit good
 superconducting properties. For instance, the
 superconducting resistive transitions of a bare
 Nb3Sn film and a Nb3Sn/Al2O3 structure
 annealed at 900 C for 10 min are shown in Fig.
 4a. Here the critical temperature of the annealed
 sample is about 0.25 K higher than Tc of the
 unannealed sample, and residual resistivity ratio
 (RRR), an indicator of crystalline and metallic
 quality, is improved from 3.5 to 4.26. On the
 other hand, Nb3Sn films annealed without the
 Al2O3 cap, even under high Sn flux to prevent
 evaporative loss, have degraded Tc as compared
 to an un-annealed film. The superconducting
 properties essential for the RF performance were
 characterized by scanning tunneling
 spectroscopy (STS) which measures the
 differential tunneling conductance dI/dV
 proportional to the quasiparticle density of states
 (DOS), N(E). Shown in Fig. 4b is a
 representative tunneling spectrum measured in
 the center of a Nb3Sn grain at 4 K. The DOS
 curves, which clearly show the superconducting
 gap Δ at the Fermi surface, were fit using the
 conventional Dynes model [3,4]:
 Fig. 4: Properties of single-layer Nb3Sn films. (a) Resistive
 superconducting transition for two 60 nm thick films, one of 𝑁! (𝐸 − 𝑖Γ)
 which is capped with 6 nm Al2O3 overlayer and annealed at 900 𝑁(𝐸) = 𝑅𝑒
 °C for 10 minutes. (b) Density of states measured by scanning ,(𝐸 − 𝑖Γ)" − Δ"
 tunneling microscopy and Dynes fit for a 60 nm thick Nb3Sn film.
 where the Dynes parameter Γ accounts for the
broadening of the DOS peaks due to a finite lifetime of quasiparticles, and N0 is the DOS in the normal
state. The fit yields Γ = 0.36 meV and Δ ≈ 2.6 meV. The ratio Γ⁄Δ ≈ 14 % in our samples turns out to be
2-3 times larger than the values observed by tunneling spectroscopy on 1-2 µm thick Nb3Sn films for rf
applications [5,6] and Nb coupons [7,8]. The deviations of the STM data from the Dynes model may result
from local non-stoichiometry, scattering of quasiparticles on magnetic impurities, and a thin layer with
deteriorated superconducting properties at the surface [9,10]. The STEM data shown in Fig. 3 were obtained
in the group of Fumitake Kametani of Florida State University. The STM data shown in Fig. 4b were
obtained in the group of Lian Li of West Virginia State University. The SEM images revealed good texture
and crystallinity of the Nb3Sn layers and Al2O3 dielectric interlayers with relatively few short breaks, as
illustrated in Fig. 3. In turn, the STM data shown in Fig. 4b revealed sharp peaks in DOS at quasiparticle
energies close to the energy gap, and low density of subgap states.

 Growth of pnictide films and multilayers

The UW team has made many efforts to grow superconducting pnictide films and multilayers which offer
potential advantages over Nb3Sn. The UW postdoc Ki-Tae Eom has developed a pulse laser deposition
technique of growing Ba(Fe0.9 Co0.1)2As2 (Ba-122) ferropnictide films on strontium-titanite substrates. The

 5

UW group has developed a novel method of template engineering making use of single-crystal intermediate
layers of (001) SrTiO3 and BaTiO3 grown on various perovskite substrates to enable genuinely epitaxial
films of Co-doped BaFe2As2 with high transition temperature (Tc, = 21.5K), narrow transition widths (∆Tc
= 1.3K), and high critical current density Jc(4.2K) = 4.5 MA/cm2. The goal was to use the template
engineering to produce Co-doped BaFe2As2 films and multilayers of different thicknesses, a few cm wide
dielectric LaAlO3 and (La,Sr)(Al,Ta)O3 (LSAT) substrates suitable for the RF measurements.

While patterning these films, the UW team has encountered problems related to the adhesion to the substrate
and structural integrity and stoichiometry of the material. Eventually these problems had been overcome
and coplanar resonators like the one shown in the figure below were produced.

However, the subsequent RF tests on the RF probe station at CAS ODU and JLab have showed that these
resonators had poor RF properties. One reason was that superconducting properties of pnictides deteriorate
with time if the film is directly exposed to moisture in the air. To prevent that from happening, the UW
team deposited a platinum cap onto the pnictide film which preserved their superconducting properties but
produced unacceptably high eddy current losses under GHz field. The UW team then spent much time
developing dielectric capping films with low RF losses, but unfortunately, these efforts turned out to be
unsuccessful. It was found that all dielectric overlayers which can stick to the Ba(Fe0.9 Co0.1)2As2 (Ba-122)
ferropnictide films require deposition at high temperatures which, in turn, degrade superconducting
properties of pnictide films. As a result, all pnictide films capped with dielectric overlayers have shown no
superconducting response under RF field.

 THRUST 2: RF characterization of films and multilayers

RF tests of thin films and multilayers have been our most challenging problem because of no experimental
tools capable of producing RF fields of the order of 10-100 mT on the surface of flat samples without very
high parasitic losses caused by penetration of vortices from the edges. We started our measurements of the
surface resistance of thin film and multilayers using the surface impedance characterization (SIC) system
at JLab, under the agreement with C. Reece and A. Hutton. ODU graduate student Salvador Guirton worked
with Grigory Eremeev at JLab on these measurements. During the first two years we measured:
NbN/MgO/Nb multilayers grown by the W&M group, Nb/Cu and NbTiN films from Ann-Marie Valente-
Feliciano (JLab) and MgB2 films from ANL. The results turned out to be inconsistent with the previously
published data because of unreliable behavior of the SIC system which could not be fixed. Eventually, the
SIC system at JLab was decommissioned and we switched to other experimental setups.

Currently, a Quadrupole Resonator (QPR) is the only tool available to the SRF community to measure the
properties of flat superconducting samples of 50 to 75 mm in diameter at high RF fields and at frequencies
of interest for particle accelerators (from to ~ 0.2 GHz to ~1.5 GHz). Moreover, a QPR can measure the
same sample over a range of frequencies and temperatures, allowing us to address such outstanding SRF
issues as the fundamental limits of the Q factors and accelerating gradients, and to optimize the multilayer
technology - one of a prime goal of this project. Given that the QPR is the only system which can measure
flat samples, thin films and multilayers under the high RF field and low loss conditions most closely
matching those in the SRF cavities, our last two renewals of this project were assumed that our sample

 6

would be measured by the QPR system at JLab, as had been planned for many years. However, this hope
has not materialized because of delays with building a QPR system for JLab at CERN followed by Covid-
related delays and delays with setting up the QPR at JLab. As a result, our project ended before the QPR at
JLab became fully operational. In the meantime, we turned to other RF characterization techniques, such
as a pulse system at SLAC, RF probe station at CAS/JLab to characterize thin film stripline resonators and
a setup developed at CAS to measure dc breakdown fields on thin samples, as described below.

 a. Pulse measurements of quality factors of Nb3Sn multilayers

 Nb3Sn multilayers grown on 2” sapphire
 wafers were tested in a hemispherical Nb-
 coated cavity at SLAC National Accelerator
 Laboratory described in Ref. [11]. A rendering
 of this cavity is shown in Fig. 5bError!
 Reference source not found.. The cavity
 operates in a TE032-like mode at 11.4 GHz,
 with a pocket on the flat face for mounting 2”-
 diameter samples (shown in purple). The
 overall cavity quality factor is measured, and
 the properties of the wafer can be deduced by
 comparison with known samples. The
 geometry of the cavity is engineered such that
 the magnetic field is strongest at the sample
 surface, limiting the contribution of the cavity
 material to the overall cavity loss. According
 to simulations, the participation factor is 0.33
 for the 2”-diameter sample. Crucially, the
 magnetic field at the sample is in the radial
 direction and parallel to the sample surface,
 making it possible to measure RF properties of
 the sample without interference from the
 perpendicular component of the field.

 The SRF performance of two Nb3Sn samples
 were compared in this system to a cavity-grade
 bulk Nb coupon. A 500 nm (~4λ) Nb3Sn film
 intended to completely screen out the RF
 magnetic field, and a 3x60 nm Nb3Sn/Al2O3
 trilayer were tested under the RF field. Both
 samples were coated with a 200 nm Nb film on
  Fig. 5. (a) RF Surface resistance measurements of Nb3Sn film and
  multilayer compared to cavity-grade Nb. (b) Cutaway of
 the backside of the wafer to prevent leakage of
  hemispherical resonator cavity at SLAC used for these magnetic field as shown in Fig. 1. The quality
  measurements. factor of the cavity with each sample,
 measured at low power with a network
analyzer, is plotted in Fig. 5a. The abrupt increase in Q at about 15 K corresponds to the superconducting
transition of Nb3Sn, followed by an increase of Q(T) at Tc = 9K of the Nb-coated host cavity.

Fig. 5a shows that the thick Nb3Sn film and the trilayer have nearly identical Q at T < 9K, indicating that
Al2O3 dielectric layers and interfaces do not contribute significantly to the RF dissipation. We would expect
the thick Nb3Sn film to have a higher Q, as magnetic field is more fully screened before reaching the
substrate and backside, so this result suggests that the maximum Q of these films and multilayers is limited

 7

by the quality of the Nb3Sn material rather than by the interfaces with Al2O3. The quality factors of both
the film and the trilayer samples exceed Q(T) of Nb at T > 6K due to the higher Tc of Nb3Sn and is about 2
times smaller than Q of Nb at 4K.

Despite the non-stoichiometry and inhomogeneity of superconducting properties, grain boundaries, Nb
inclusions, and incomplete Al2O3 layers, our multilayers exhibit the quality factors on par of those of cavity-
grade bulk Nb at 4K and low RF power. The significant local non-stoichiometry of thick (a few micron)
polycrystalline Nb3Sn coatings of Nb cavities, as well as Sn depletion at grain boundaries in Nb3Sn have
been well documented in the literature [12-15]. Yet, with all these materials issues which are also
characteristic of 1-3 𝜇m thick Nb3Sn films used in SRF cavities, our Nb3Sn SIS structures exhibit higher
low-field Q values than Nb at T > 6K, consistent with the larger superconducting energy gap Δ#$%&' ≈
2Δ#$ and a lower BCS surface resistance 𝑅()* of Nb3Sn. Our results not only show a remarkable resilience
of low-field quality factors of Nb3Sn to the significant non-stoichiometry and materials imperfections but
also suggest that the SRF performance of Nb3Sn coatings can be further improved by materials treatments.
Our Nb3Sn multilayers exhibit a similar resilience of the low-power SRF performance to the materials
imperfections.

The slopes of Q(T) for both the Nb3Sn film and multilayer shown in Fig. 5 tend to level off at 4-5 K and
are clearly smaller than the slope of Q(T) for Nb. This indicates that Q(T) of the Nb3Sn samples at T = 4 -
5 K is not limited by the BCS surface resistance for which the slope of 𝑄(𝑇) ∝ exp(Δ⁄𝑘( 𝑇) for Nb3Sn
would be larger than for Nb because Δ#$%&' ≈ 2Δ#$ . The behavior of Q(T) of the Nb3Sn samples at 4-5 K
is thus indicative of a significant residual surface resistance caused by the multiphase structure of the films
and multilayers and trapped vortices. Yet 𝑄! ≃ 10+ observed on our Nb3Sn multilayers at 11.4 GHz and
4 K suggests values of 𝑄! ∼ 10, at 4K and 1 GHz given the frequency dependence Q ∝ 𝜔-" which comes
from the BCS surface resistance, ohmic losses in metallic precipitates smaller than the RF skin depth and
perhaps Josephson vortices trapped on grain boundaries [10,16].

SRF performance at high RF fields and breakdown fields of Nb3Sn/Al2O3 multilayers are yet to be explored.
Generally, the effects of nonstoichiometry, proximity-coupled normal precipitates and weakly-coupled
grain boundaries become more pronounced at higher RF fields. For instance, nonstoichiometric grain
boundaries in Nb3Sn have been identified as prime pinning centers for vortices in Nb3Sn wires for high-
field dc magnets [12,13]. However, weakly-coupled grain boundaries in Nb3Sn coating layers would block
RF currents and cause dissipative penetration of Josephson vortices at fields well below the superheating
field [16], and sub-stoichiometric regions in Nb3Sn-coated Nb cavities are suspected to play an important
role in RF cavity quench [14,15]. At the same time, significant meandering and breaks in Al2O3 layers
shown in Figure 4 may not be detrimental for SRF performance as the layers can still provide their main
role of intercepting and pinning small vortex loops originating at surface structural defects 5,8 since the
pinholes sizes 10-50 nm in the Al2O3 layers are smaller than magnetic size of the vortex 𝜆 ≃ 100 − 200
nm of Nb3Sn. Though Al2O3 layers do not fully separate Nb3Sn layers, we found that a 500 nm thick Nb3Sn
film had a quality factor identical to a multilayer with three 60 nm Nb3Sn layers separated by 6 nm Al2O3,
and both had Q approximately 2x lower than a cavity-grade Nb reference. This is a strong evidence that the
ruggedness of Al2O3 and the oxide-metallic interfaces do not significantly contribute to the surface
resistance of samples prepared with this process.

In summary, a self-regulating, adsorption-controlled process developed at UW was used to grow Nb3Sn
films and Nb3Sn/Al2O3 multilayers with up to four superconducting layers. Despite the detrimental effects
of nonstoichiometry, grain boundaries and breaks in the meandering Al2O3 interlayers, the SRF
performance of our multilayers turned out to be on par with that of Nb films. The growth technique
developed in this project provides a platform for further optimizations of the SRF properties of SIS high-
performance multilayers for superconducting resonator applications.

 8

 b. Measurements of the nonlinear Meissner effect in Nb3Sn coplanar waveguides

A low-field RF tests of Nb3Sn films grown at UW were performed by the ODU graduate student Junki
Makita on a cryogenic RF probe station which was set up at CAS for the measurements of RF properties of
thin films patterned in the form of meandering coplanar waveguides shown in Figs. 6 and 7. The work
described in this section was published in Ref. [17].

  Fig. 6. RF cryogenic probe station at CAS ODU
 Fig. 7. A patterned Nb3Sn meandering coplanar waveguide.

The probe station was equipped with a closed cycle cryocooler and a NbTi superconducting magnets
producing a dc up to 200 mT parallel to the film plane. This magnet was mounted on a six-motor hexapod
system that allowed for fine tuning of magnet field orientation by ±7. in three-axis while taking the sample
measurements, and the temperature of the sample was varied using a resistive heater underneath the sample
stage. The complex transmission coefficient S was measured as functions of temperature and the external
in-plane magnetic field B. The resonant frequencies and the field-dependent London penetration depth 𝜆(𝐵)
were extracted by fitting the dependence of the phase on frequency of the transmission spectra. To minimize
the number of trapped vortices during cooldown of the sample through Tc, we used three pairs of Helmholtz
coils to reduce the ambient field. The field was measured by a magnetometer while adjusting the coil
currents to achieve less than 4 mG at optimal current combination. The results for a coplanar waveguide
made of a 50 nm Nb3Sn film deposited onto a 10x10 mm sapphire substrate are described below.
 !
The resonance frequency 𝑓 = (𝐿𝐶)-" is determined by the ground capacitance C and the waveguide
 0 inductance L = Lg + Lk which contains a geometrical
 inductance Lg and a kinetic inductance Lk(T,B) associated
  -0.1 with inertia of supercurrent. The geometric inductance of
 our sample was found to be Lg = 420.5 nH/m. The kinetic
  -0.2
 inductance for a thin film strip of thickness 𝑑 < 𝜆(𝑇) and
  -0.3 width  w is given by 𝐿/ = 𝜇! 𝜆" ⁄𝑑𝑤. The dependencies of
 the London penetration depth 𝜆(𝑇, 𝐵) in 𝐿/ on the
  -0.4 temperature and magnetic field result in a shift of resonance
 frequency as T and B are varied. We have measured that
  -0.5
 small frequency shift 𝛿𝑓(𝑇, 𝐵):
 -0.6
          8    9    10   11   12    13   14   15         𝛿𝑓   𝜇!
                           T(K)                             =      [𝜆" (7𝐾) − 𝜆" (𝑇)],                 (1)
Fig. 8. Measured frequency shift in Nb3Sn film for 𝑓! 2𝐿0 𝑤𝑑
which the BCS fit gave 𝜆(0) = 353 nm.

 9

where T = 7 K is the lowest temperature of our measurements. Shown in Fig. 8 is the observed temperature
dependence of the frequency shift, from which 𝜆(𝑇) at B = 0 was obtained. The fit gave 𝜆(𝑇 = 0) = 353
nm, some 3-4 time larger than 𝜆(0) ≃ 70 − 120 nm of bulk Nb3Sn. This suggests that 𝜆(𝑇) is increased
by granularity and nonstoichiometry in our films shown in Fig. 3.
 Atomic force microscopy (AFM) of the Nb3Sn film done by the
 UW team did reveal multiscale crystalline granularity on the scale
 of tens to hundreds nm, as shown in Fig. 9. It is well known that
 grain boundaries in Nb3Sn are weak links which impede
 supercurrent flow [12-15], so the observed polycrystallinity and
 segregation of Sn on grain boundaries in our films can not only
 account for larger 𝜆(𝑇) but qualitatively change its dependence
 on the applied parallel magnetic field, as shown below.

 The frequency shift was measured as a function of the dc magnetic
 field applied either parallel or perpendicular to the stripline [20].
 The results for a 50 nm thick Nb3Sn film are shown in Fig. 10. The
 measurements required a careful alignment to the magnetic field
 Fig. 9. AFM image showing multiscale to the film plane to avoid penetration of vortices from the edges
 polycrystallinity of our Nb3Sn film
 using a procedure described [17,20].

 10-3
 2
 10-3 (b)
 2
 (a)
 0
 0
 -2
 f/f0

 -2
 7K
 7K -4 8K
 -4 8K 9K
 9K 10K
 10K -6
 -6 11K
 11K
 12K
 12K
 -8 -8
           0                50   100        150          200                0                50     100       150           200
 B (mT)
 Fig. 9. Normalized frequency shifts as a function of the in-plane dc magnetic field (a) parallel and (b) perpendicular to the
 waveguide measured in the temperature range 7 < T < 12K.

We first attempted to explain the above results by the conventional mechanism of frequency shift due to
reduction of the superfluid density by the Meissner current pairbreaking [18-21]. We did so by calculating
𝛿𝑓⁄𝑓! by solving the time-dependent Ginzburg-Landau equation at 𝐿/ ≫ 𝐿0 and obtained [17]:

 𝛿𝑓 1 𝜋𝜉𝑑𝐵 " 2 sin" 𝜑
                                    =− T    X Y1 +             `,                                 (2)
                                 𝑓!   6 𝜙!         1 + (𝜔𝜏⁄2)"

where 𝜑 is the angle between the applied dc magnetic field and the waveguide, 𝜔 is the RF frequency, and
𝜏 is the energy relaxation time constant of quasiparticles on phonons, 𝜔𝜏 ≪ 1 at GHz frequencies and low
temperatures. Eq. (2) cannot explain our data shown in Fig. 10 because: 1. It predicts a quadratic field
dependence of 𝛿𝑓⁄𝑓! instead of the observe quasi-linear dependence, 2. The shift 𝛿𝑓⁄𝑓! is larger for B
perpendicular the waveguide (𝜑 = 90. ) than for B parallel to the waveguide (𝜑 = 0. ), whereas the

 10

experiment shows the opposite, 3. Even in the extreme limit of 𝐿/ ≫ 𝐿0 the frequency shift given by Eq.
(2) is smaller than the observed one.

Based on the above results, we have concluded that the field and orientational dependencies of 𝜆(𝐵) are
controlled much stronger mechanisms than the conventional Meissner pairbreaking. We have identified the
polycrystallinity of our films as a leading reason for the anomalous behavior of 𝛿𝑓 ⁄𝑓! shown in Fig. 10. A
new mean-field model was developed in which the features of 𝛿𝑓⁄𝑓! are explained by large kinetic
inductances of the Josephson array of weakly coupled grain boundaries. The frequency shifts 𝛿𝑓⁄𝑓!
calculated in this model are shown in Fig. 11.
 10 -3 10 -3
 0 0

 (a) (b)
 -2 -0.5
              f(T,B)/f (T,0)

 0

 -4 -1

                                                B || z                                                                  B || y
 -6 -1.5

 -8 -2
                                    0            50       100    150         200                            0            50       100    150         200
 B, mT B, mT

 Fig. 11. Normalized shift 𝛿𝑓(𝐵, 𝑇)⁄𝑓# as a function of field calculated from the model of Ref. [] at different
          temperatures for: (a) B||z (parallel to the waveguide) and (b) B||y (perpendicular to the waveguide.

Given that our model does capture the key features of the experimental data, lead us to the following
conclusions: 1. Grain boundaries in Nb3Sn are essential SRF performance-limiting mechanisms in thin
films and most likely in Nb3Sn coatings of Nb cavities. 2. Grain boundaries can significantly enhance the
field dependence of the magnetic penetration depth, resulting in an anomalous nonlinear Meissner effect.

 c. Measurements of dc breakdown and superheating fields on multilayers

 Measurements of the breakdown field Hb in multilayers
 which exceed the superheating fields HsNb of the cavity-
 grade Nb under strong RF fields is a difficult task. We
 suggested and implemented a new approach, in which
 the breakdown fields of multilayers are measured under
 dc conditions. In this setup a small superconducting
 coil is put at a distance Lc from the film and the current
 in the coil is increased. Above a threshold current in
 the coil the Meissner currents density induced along a
 ring of radius ~ Lc over the film surface reaches the
 Fig. 12: Schematics of the experimental setup to measure depairing limit, leading to penetration of magnetic flux
 a dc breakdown magnetic field in film and multilayers. through the film. This event is detected by Hall probes
 on the backside of the substrate registering the onset of
flux penetration as the maximum parallel field produced by the magnet at the field surface Hmax reaches Hs,
whereas at Hmax < Hs the Hall probe detects no signal, as shown in Fig. 12. In turn, Hb can be calculated
for a given geometry of the magnet using standard EM software packages.

This setup has been bult and thoroughly calibrated and tested by the ODU graduate student Harshani
Senevirathne. The actual system depicted in Fig. 13 is now operational at JLab, where it has been used for

 11

the measurements of breakdown fields on thin superconducting films and multilayers grown both in UW,
ODU (by the group of Hani Elsaed-Ali at ECE) and at JLab (by the group of Anne-marie Valente-
Feliciano). Among advantages of this method are its simplicity and the ability to apply dc fields close to
the superheating fields of tested materials, mimicking the breakdown of SRF cavities. The results described
in this section were published in Ref. [22].
 (a) (b)
 Current
 Copper leads Copper
 leads
 SC wire
 Finger springs
 (c)
 Solenoid Lid
 Separator magnet
 plate SC sample
 G10 plate Sample
 Hall probes
 Separator
 Sampleplate
 holder
 Magnet

 Fig. 13. (a) Schematic of nonmagnetic container with a superconducting coil, sample and
 magnetic Hall probe sensors. Different views (b) and (c) of the non-magnetic container. Two
 copper leads are connected to the magnet to pass high current. This setup has been assembled in
 a cryogenic insert at Jefferson Lab to measure the magnetic breakdown fields of thin films and
 multilayers at cryogenic temperatures. Adopted from Ref. 22.

The setup was first tested on superconducting Pb and Nb films. The results presented below clearly show a
sharp onset of the signal in the Hall probes as the magnetic field in the coil is increased, from which the
breakdown field is deduced. This experiment was performed on films of different thicknesses.
 Surface Magnetic Field (mT)
 120
                                                  0                 100          200              300    400                                                                                                                  (a)
 Surface Field at Full Flux Penetration,

 0 100
 (a)
 Penetrated Magnetic Field (mT)

 80
 -50
 Bp(d) (mT)

 60
 Lead
 -100 Lead 40 hp at the center
 hp at 4.4 mm
 hp at the center
                                                                                                                                                                       20                                       hp at 10.0 mm
                                     -150                   hp at 4.4 mm                                                                                                                                        Bc
                                                            hp at 10.0 mm                                                                                               0
                                                                                                                                                                             0    200   400      600        800       1000          1200
 -200
 Sample Thickness, d (µm)

 450
 Surface Magnetic Field (mT) (b)
 20 400
 (b)
 Surface Field at Full Flux Penetration,

 350
 Penetrated Magnetic Field (mT)

                                                  0                 100          200              300    400
 300
 -30
 250
 Bp(d) (mT)

 Niobium
 200 hp at the center_at 4.35 K
                                            -80                                                                                                                                                        hp at 4.4 mm_at 4.35 K
                                                             Niobium                                                                                                   150                             hp at 10.0 mm_at 4.35 K
 Bc1_4.35 K
 hp at the center 100 hp at the center_at 2.00 K
                                                                                                                                                                                                       hp at 4.4 mm_at 2.00 K
                                           -130              hp at 4.4 mm                                                                                               50                             hp at 10.0 mm_at 2.00 K
 Bc1_2.00 K
 hp 10.0 mm 0
                                                                                                                                                                             0    200   400      600        800        1000         1200
 -180
 Sample Thickness (µm)

 Fig. 15. The surface magnetic field of full flux
 Fig. 14: Penetrating magnetic field detected by three penetration Bp(d) at three Hall probe locations as a
 Hall probes through 250 micron thick (a) Pb and (b) function of film for: (a) Pb at 4.35 K and (b) Nb at
 Nb films as the surface magnetic field is gradually 4.35 K and 2.00 K.
 increased at 4.35 K.

 12

The field of flux penetration depends linearly on the sample thickness, so the results shown in Fig. 15 allow
us to evaluate the intrinsic breakdown field by extrapolating Bp(d) to d=0. Here Bp(d) extrapolated to zero
thickness is close to the thermodynamic critical field Bc of lead at 4.35 K and the lower critical field Bc1 of
clean Nb at 4.35 K and 2.00 K [22].
 Having tested the setup, we used it to measure Bp in
 Surface Magnetic Field (mT) Nb3Sn films and multilayers. The Nb3Sn thin film was
           0  50 100 150 200 250 300 350 400 450 500 550
 0 grown on Al2O3 wafer by multilayer sequential
 (a)
 sputtering at room temperature and annealed at 950 C
  Penetrated Magnetic Field (mT)

 -50
 by Nizam Sayeed at JLab. The Nb3Sn/Al2O3 multilayer
 was grown on Al2O3 wafer by high-temperature
 confocal sputtering by Chris Sundahl at UW. This
 -100
 multilayer had four 125 nm thick Nb3Sn layers
 separated by 6 nm Al2O3 interlayers, and a 200 nm thick
 -150 sapphire plate_3.13 mT/s Nb film deposited on the back side of the wafer, as
 copper plate_3.13 mT/s
 described in the previous section. It was found that the
 copper plate_0.626 mT/s
 -200 flux penetration field Bp depends on the magnetic field
 ramp rate and the efficiency of heat transfer from the
 Surface Magnetic Field (mT)
 samples. For instance, at the magnetic field ramp rate
  Fig. 7. 0Fit 50of the  theory [41] to the
                    100 150 200 250 300 350 400 450 500 550
 3.13 mT/s (current ramp rate of 0.5 A/s) we observed a
  experiment
 0
 [33] on Ti-doped Nb cavities. (b)
 sequence of jump-wise penetrations of magnetic flux
  Penetrated Magnetic Field (mT)

 -50 shown by the blue curves in Fig.16. This behavior is
 indicative of partial thermomagnetic flux jumps caused
 -100
 by the positive feedback of the heat generated by
 -150
 moving vortices and the number of penetrating vortices
 [23]. Here each step in Fig. 16 comes from a flux micro-
 sapphire plate_3.13 mT/s
 -200
 copper plate_ 3.13 mT/s
 avalanche penetrating from a surface defect. Similar
 copper plate_0.626 mT/s local avalanches were observed in computer
 -250
 simulations of dendtritic flux penetration in
  Fig. 16: Full flux penetration measured at 4.35 K from superconducting films [24]. Such partial flux jumps are
  the center Hall probe on (a) 1.5 micrion thick Nb3Sn thin more pronounced in Nb3Sn as compared to Nb and Pb
  film grown on Al2O3 by Nizam Sayeed at JLab. (b)
  Nb3Sn/Al2O3 multilayer grown on Al2O3 wafer by Chris because of much lower electrical and thermal
  Sundahl at UW. This multilayer had four 125 nm Nb3Sn conductivities of Nb3Sn. This is further supported by
  layers separated by 6 nm Al2O3 interlayers. Flux jumps the fact that the flux jumps disappear upon reducing the
  were observed at a magnet ramp rate of 3.13 mT/s (blue magnetic ramp rate and replacing the sapphire separator
  curve). They disappeared when the sapphire separator
  plate was replaced by a copper plate (red curve). The
 plate with more thermally conductive cooper plate. Fig.
